Repository: MBarriosCastellanos/fuzzy_tree_velcorr

# Código del artículo — Sistema de inferencia difusa basado en reglas de árboles para la predicción de la velocidad de corrosión

Implementación autónoma del método ganador y de su evaluación honesta.
Todo el análisis del artículo se reproduce ejecutando cuatro scripts en
orden. Requiere las librerías ya instaladas en el entorno del proyecto:
`numpy`, `pandas`, `scipy`, `scikit-learn`, `matplotlib`.

---

## 1. El método en pocas palabras

El objetivo es estimar la velocidad de corrosión interna $v$ [mpy] con
un modelo **continuo, auditable y coherente con los límites normativos**
(2 y 8 mpy). El método tiene cinco etapas:

1. **Segmentación normativa.** La variable objetivo se discretiza en
   tres clases: baja $(0,2]$, media $(2,8]$ y alta $(>8)$ mpy. Para la
   regresión, $v$ se satura en 20 mpy (2.5 veces el límite superior):
   por encima de ese nivel toda decisión de integridad es idéntica.
2. **Árboles binomiales por límite.** Se entrena un árbol de decisión
   por cada límite normativo: $T_2$ responde "¿$v > 2$?" y $T_8$
   responde "¿$v > 8$?". Los hiperparámetros (profundidad, tamaño
   mínimo de hoja, poda, umbral de probabilidad de la hoja) se
   seleccionan por validación cruzada interna maximizando el recall
   medio por clase más la mitad de la razón de recalls.
3. **Extracción de reglas.** Cada camino raíz→hoja es una regla
   SI/ENTONCES. Los caminos negativos de $T_2$ → consecuente *low*;
   los positivos de $T_2$ → *mid*; los positivos de $T_8$ → *high*.
   Se colapsan las hojas hermanas de la misma clase (particiones
   redundantes), se fusionan umbrales casi idénticos (1 % del rango
   robusto p1–p99) y se simplifican las condiciones de cada regla a un
   intervalo por variable. Las reglas *mid* llevan además la exclusión
   ordinal "Y NO (condiciones severas)".
4. **Funciones de pertenencia por intervalo.** Los umbrales de los
   árboles particionan el rango de cada variable. Cada intervalo
   recibe un término lingüístico cuya pertenencia es el mínimo de dos
   sigmoides ancladas en los umbrales: cruza 0.5 exactamente en el
   umbral (trazabilidad árbol→difuso) y su anchura de transición es la
   distancia del umbral a la mediana de los datos de entrenamiento
   dentro del intervalo, multiplicada por un factor de escala que se
   selecciona en los pliegues internos.
5. **Consecuentes e inferencia.** Cada regla tiene un consecuente
   singleton $c_r$ [mpy], inicializado en la mediana de su clase y
   ajustado por mínimos cuadrados con restricciones de caja: $c_r$
   no puede salir del rango normativo de su clase. La salida es el
   promedio ponderado $\hat v = \sum_r w_r c_r / \sum_r w_r$
   (Mamdani con salidas singleton, equivalente a Sugeno de orden
   cero), donde $w_r$ es el mínimo de las pertenencias de las
   condiciones de la regla.

**Protocolo de evaluación (anti-fuga).** Un StratifiedKFold externo de
5 pliegues (semilla 42, estratificado por la clase normativa) es
compartido por todos los métodos. Dentro de cada pliegue de
entrenamiento externo se repite TODA la cadena (selección de árboles,
selección del factor de escala, extracción de reglas, construcción de
pertenencias y ajuste de consecuentes). Las métricas se calculan solo
sobre las predicciones out-of-fold. Los benchmarks (regresión lineal,
árbol de regresión, SVR) usan exactamente los mismos pliegues.

---

## 2. Estructura de carpetas

```
code/
├── data/
│   ├── int_canolimon.csv    datos de campo crudos
│   └── processed.csv        datos limpios con nomenclatura física (script 1)
├── results/                 tablas intermedias en CSV (scripts 1-3)
├── src/                     los módulos y scripts descritos abajo
└── README.md                este archivo
```

Las figuras y tablas del artículo se escriben directamente en
`../figures/` y `../tables/`.

---

## 3. Módulos

### `nomenclature.py` — nomenclatura física
Única fuente de verdad de la equivalencia columna cruda → símbolo
físico. Ninguna figura, tabla o regla usa nombres de código.

| Objeto | Descripción |
|---|---|
| `NOMENCLATURE` | dict: columna cruda → (símbolo corto, símbolo mathtext, símbolo LaTeX, significado, unidad). Ejemplo: `velcorrcal_cmpy → v_mod` (tasa histórica de pérdida de espesor: $(e-e_{min})/t_s$, calculada en la construcción de la base de datos a partir del registro de inspección). |
| `RENAME` | dict para renombrar el dataframe al cargarlo. |
| `MEANING`, `UNIT` | significado y unidad por símbolo corto. |
| `mt(name)` / `lx(name)` | símbolo mathtext (figuras) / LaTeX (tablas) de una variable; devuelven el nombre si no está mapeado. |

## 5. Resultados de referencia

Con la semilla fija (42) los cuatro scripts reproducen exactamente los
números del artículo: recall medio de los árboles ≈ 0.85 (límite de
2 mpy) y ≈ 0.96 (límite de 8 mpy); FIS out-of-fold $R^2 \approx 0.7$ y
MAE ≈ 2.5–2.8 mpy con 7–13 reglas por pliegue; regresión lineal
$R^2 = 0.447$; los valores exactos quedan en `results/comparison.csv`.

File: code/data/int_canolimon.csv (part 1 of 7)
pco2_psig,velocidad_fts,conductividad_uscm,cl_ppm,ph_xx,temperatura_f,presion_psig,anos_y,agua_bwpd,crudo_bopd,fe_total,so4_ppm,n2_mol,metano_mol,velcorr_mpy,espesormin_mm,co2_mol,na_ppm,ba_ppm,mg_ppm,ca_ppm,sr_ppm,hco3_megl,sst_ppm,sdt_ppm,alcalinidad_ppm,patronflujo_xx,fault_xx,diametronom_in,diametroint_in,diametroext_in,durezatotal_ppm,espesor_mm,flujogas_mmscfd,velcorrcal_cmpy,desgaste_xx,vidaremanenteactual_yr,vidaremanenteinstalacion_yr
30.3487464,,786.4499999999999,8.68,7.631,248.19,73.96,16.51745379876797,17177.17,122.8300000000017,0.98685,116.6,36.099,4.1912,1.6197005707454162,6.43,41.034,57.5285,1.2625,0.0,12.375,0.4065,3.0,17.5,279.1,0.0,0.0,0,6.0,6.065,6.625,0.0,7.11,3684.9,1.620809954697981,0.09563994374120964,156.29407735697006,156.18709989129113
50.44349639999999,,700.2399999999999,13.556,7.4444,248.32,120.45,7.323750855578371,9287.2,112.7999999999993,1.03008,120.28,36.9654,7.4404,3.384354993009051,4.86,41.8792,49.4096,1.078,0.0,14.044,0.8004,2.36,41.24,279.64,0.0,2.0,0,3.0,3.068,3.5,0.0,5.49,3384.0,3.3866730443741258,0.11475409836065571,56.5362035225049,56.49750660017602
78.581853,,401.0,7.6,7.78,249.01,174.51,5.201916495550993,15864.0,136.0,0.862,91.0,29.69,5.12,-4.916079569001241,6.14,45.03,60.01,1.38,0.0,4.1,0.19,4.0,26.0,305.0,0.0,0.0,0,4.0,4.026,4.5,0.0,5.49,4080.0,-4.919446746788226,-0.11839708561020026,-49.17175974710224,-49.13810351182019
24.29789,,582.0,12.6,7.12,245.62,102.35,6.406570841889117,7448.0,152.0,1.532,61.0,37.45,8.41,3.8688673531193216,5.39,23.74,52.29,0.93,0.0,0.072,0.14,4.0,93.0,284.0,0.0,1.0,0,3.0,3.068,3.5,0.0,6.02,4560.0,3.871517262265294,0.10465116279069767,54.849315068493155,54.81177275838467
69.089529,,401.0,7.6,7.78,249.72,153.43,7.939767282683094,16621.51,78.4900000000016,0.862,91.0,29.69,5.12,2.130735813195763,5.59,45.03,60.01,1.38,0.0,4.1,0.19,4.0,26.0,305.0,0.0,1.0,0,3.0,3.068,3.5,0.0,6.02,2354.7,2.132195221286993,0.07142857142857138,103.28767123287678,103.21697467488029
22.26487,,659.0,116.2,7.52,247.43,116.57,26.40383299110199,6969.2,30.80000000000018,1.862,79.00000000000001,29.51,29.18,4.2317527604777325,2.65,19.1,140.1,2.06,0.0,32.5,1.52,5.0,21.0,610.0,0.0,1.0,0,3.0,3.068,3.5,0.0,5.49,924.0,4.234651221272579,0.517304189435337,24.654254292880566,24.637379375500092
,,,,,245.93,145.52,7.912388774811773,16942.0,258.0,,,,,-0.4475111026346615,5.58,,,,,,,,,,,,0,4.0,4.026,4.5,,5.49,7740.0,-0.4478176170885207,-0.016393442622950793,-490.9041095890417,-490.5681040383307
,,,,,248.53,150.65,8.396988364134154,18405.65,94.34999999999854,,,,,39.148245145505605,3.53,,,,,,,,,,,,0,4.0,4.026,4.5,,6.02,2830.5,11.674601870560116,0.41362126245847175,3.5500027507289436,11.904164227065689
65.554676,,711.0,69.7,7.41,171.92,132.22,13.14989733059548,1238.25,61.75,0.984,496.0,23.21,8.82,6.688471063825044,5.69,49.58,204.0,5.27,0.0,2.4,0.12,5.0,52.0,588.0,0.0,1.0,0,6.0,6.065,6.625,0.0,6.02,1852.5,0.9880020853108518,0.05481727574750817,33.492818596928274,226.7361085184499
38.90665,,977.0,9.6,7.26,246.04,84.25,20.04928131416838,4500.72,59.27999999999975,1.562,124.0,38.77,5.5,18.67298367365093,5.79,46.18,46.77,0.97,0.0,4.8,0.37,4.0,42.0,297.0,0.0,1.0,0,6.0,6.065,6.625,0.0,6.02,1778.4,0.45164302741550905,0.03820598006644511,12.207623585467562,504.71886438710936
49.130902,,977.0,9.6,7.26,248.54,106.39,20.92265571526352,17461.05,238.9500000000007,1.562,124.0,38.77,5.5,0.09402040526143307,5.44,46.18,46.77,0.97,0.0,4.8,0.37,4.0,42.0,297.0,0.0,0.0,0,6.0,6.065,6.625,0.0,5.49,7168.5,0.09408480279928336,0.009107468123861534,2277.944109589049,2276.3849418206787
30.582594,,462.0,3.7,7.26,242.43,84.18,21.09240246406571,1759.5,40.5,0.974,86.0,35.15,4.22,4.327438042207339,3.7,36.33,52.03,1.05,0.0,3.7,0.17,3.0,67.0,294.0,0.0,1.0,0,4.0,4.026,4.5,0.0,6.02,1215.0,4.330402040866386,0.38538205980066437,33.66178554558339,33.63874530907032
32.086362,,802.0,8.5,7.63,240.49,73.29,6.767967145790554,2965.6,404.4000000000001,0.984,119.0,35.61,3.25,0.232525545957241,5.45,43.78,57.0,1.27,0.0,12.7,0.41,3.0,15.0,279.0,0.0,1.0,0,3.0,3.068,3.5,0.0,5.49,12132.0,0.23268481002981445,0.007285974499089259,922.7671232876704,922.1355236139623
32.754822,,401.0,7.6,7.78,248.77,72.74,22.1492128678987,13018.5,131.5,0.862,91.0,29.69,5.12,6.664033142568812,4.94,45.03,60.01,1.38,0.0,4.1,0.19,4.0,26.0,305.0,0.0,0.0,0,6.0,6.065,6.625,0.0,5.49,3945.0,0.9776213464664256,0.1001821493624772,29.184757160647585,198.94020284985385
47.3349906,,464.9,4.54,7.298999999999999,249.8,131.22,27.14305270362765,24447.48,152.5200000000004,0.9807,84.5,35.211,4.3222,-0.3768630696430255,6.28,36.073,53.584,1.057,0.0,3.95,0.187,3.0,66.80000000000001,292.7,0.0,0.0,0,3.0,3.068,3.5,0.0,6.02,4575.6,-0.37712119503319197,-0.043189368770764236,-656.0581664910414,-655.6091191491585
44.23850865,,619.1700000000002,15.965,7.358699999999999,249.34,114.03,27.91786447638604,27244.25,255.75,1.03567,117.51,37.3811,11.0632,3.7626861073080784,4.44,38.7955,46.34499999999999,1.0245,0.0,14.277,0.9735999999999999,2.07,55.94,278.67,0.0,0.0,0,3.0,3.068,3.5,0.0,7.11,7672.5,3.7652632895733573,0.3755274261603375,46.45701092812067,46.425212837136336
70.503471,,401.0,7.6,7.78,249.19,156.57,10.362765229295,17276.0,224.0,0.862,91.0,29.69,5.12,11.351792716795474,3.03,45.03,60.01,1.38,0.0,4.1,0.19,4.0,26.0,305.0,0.0,0.0,0,4.0,4.026,4.5,0.0,6.02,6720.0,11.35956791728643,0.49667774086378735,10.508590278095935,10.501397540054803
34.597059,,462.0,3.7,7.26,247.72,95.23,7.353867214236824,9587.275,62.72500000000036,0.974,86.0,35.15,4.22,0.32099952509659097,5.96,36.33,52.03,1.05,0.0,3.7,0.17,3.0,67.0,294.0,0.0,0.0,0,4.0,4.026,4.5,0.0,6.02,1881.8,0.32121938778501324,0.009966777408637809,730.9844748858495,730.4841432808627
69.66273600000001,,802.0,8.5,7.63,248.93,159.12,6.940451745379876,12301.908,58.09199999999873,0.984,119.0,35.61,3.25,33.94506789013576,5.19,43.78,57.0,1.27,0.0,12.7,0.41,3.0,15.0,279.0,0.0,0.0,0,3.0,3.068,3.5,0.0,5.49,1742.8,1.7017658295671614,0.05464480874316936,6.019452054794524,120.06981519507193
43.03647216,,795.64,8.816,7.618399999999999,249.05,98.46,27.46611909650924,21723.7,76.29999999999927,0.98688,119.08,35.6602,3.4052,-3.8860161694134963,6.44,43.7096,56.5256,1.258,0.0,12.784,0.4344,2.96,16.64,279.04,0.0,2.0,0,3.0,3.068,3.5,0.0,5.49,2289.0,-1.361734967788118,-0.17304189435336978,-65.24504686373466,-186.19137577002047
48.75187616,,487.76,7.736000000000001,7.3936,248.68,121.16,26.32169746748802,23000.48,199.5200000000004,1.0988,77.72,29.7452,6.7177,-0.25409958246586056,6.19,40.2376,55.6872,1.7204,0.0,2.677280000000001,0.1172,4.0,53.48,268.04,0.0,2.0,0,8.0,7.981,8.625,0.0,6.02,5985.6,-0.25427362327576875,-0.028239202657807445,-959.0759065269898,-958.4194548455885
55.72756200000001,,794.0500000000001,8.895,7.6155,249.04,127.29,19.26351813826146,26252.16,147.8400000000001,0.9876,119.1,35.61,3.25,2.0409070315591498,6.72,43.78,56.407,1.255,0.0,12.805,0.4405,2.95,17.05,279.05,0.0,0.0,0,6.0,6.065,6.625,0.0,7.11,4435.2,0.7970678356081001,0.054852320675105565,129.63203371970476,331.92523561312004
59.907514,,711.0,69.7,7.41,249.21,120.83,28.11772758384668,18236.24,163.7599999999984,0.984,496.0,23.21,8.82,0.2238765918622382,5.86,49.58,204.0,5.27,0.0,2.4,0.12,5.0,52.0,588.0,0.0,0.0,0,6.0,6.065,6.625,0.0,6.02,4912.8,0.2240299319936507,0.026578073089700876,1030.517123287676,1029.8117727583895
39.845322,,643.0,16.4,7.34,247.66,98.97,9.763175906913073,8977.15,122.8500000000004,1.056,121.0,38.12,11.01,13.136976077653786,3.85,40.26,45.14,0.97,0.0,14.8,1.02,2.0,56.0,280.0,0.0,0.0,0,6.0,6.065,6.625,0.0,7.11,3685.5,13.145974006474095,0.45850914205344584,11.53802840574838,11.530131055710223
49.37610299999999,,462.0,3.7,7.26,212.47,135.91,10.362765229295,7133.995,416.0050000000001,0.974,86.0,35.15,4.22,9.643328929986788,3.48,36.33,52.03,1.05,0.0,3.7,0.17,3.0,67.0,294.0,0.0,0.0,0,4.0,4.026,4.5,0.0,6.02,12489.0,9.64993394980185,0.4219269102990033,14.207528853413875,14.19780432990024
9.2746,,491.0,12.1,7.65,249.48,39.5,2.532511978097194,8503.056,244.9439999999995,1.041,71.0,38.2,9.33,1.3981698233666717,5.4,23.48,67.57,1.12,0.0,6.2,0.34,3.0,65.0,281.0,0.0,2.0,0,3.0,3.068,3.5,0.0,5.49,7348.3,1.3991274739306214,0.016393442622950793,152.05479452054817,151.95071868583184
16.80051497891831,7.575972976995097,633.999335030023,18.65777590937126,7.420486346847773,235.61,39.69,24.58590006844627,38071.43,828.5699999999997,1.145920562034326,99.82529154467281,31.79244780594679,11.64725022222222,28.039178029575574,7.06,42.32933983098591,50.09898320844469,1.002030100879774,0.0,9.721969473766295,0.7614114320957898,2.674602258629368,33.97643992939125,288.5413334845703,0.0,1.0,0,8.0,7.981,8.625,0.0,8.18,24844.8,1.793486838644056,0.136919315403423,9.913013698630136,154.97897721717027
24.29789,,582.0,12.6,7.12,245.62,102.35,7.583561643835616,7448.0,152.0,1.532,61.0,37.45,8.41,13.497906331072775,3.42,23.74,52.29,0.93,0.0,0.072,0.14,4.0,93.0,284.0,0.0,1.0,0,3.0,3.068,3.5,0.0,6.02,4560.0,13.497906331072777,0.4318936877076412,9.975300316122237,9.975300316122235
27.1823,,506.98,8.728,7.337800000000001,248.3,114.5,17.7741273100616,12940.2,59.79999999999927,1.18715,74.31,37.45,8.41,7.1717583361229575,3.87,23.74,54.99435,1.5592,0.0,2.14594,0.12185,4.0,61.54,271.295,0.0,0.0,0,6.0,6.065,6.625,0.0,7.11,1794.0,7.176670499366877,0.45569620253164556,21.244748858447487,21.230207620351358
47.86238700000001,,401.0,7.6,7.78,244.21,106.29,9.224657534246575,3822.0,78.0,0.862,91.0,29.69,5.12,7.383497540977858,3.76,45.03,60.01,1.38,0.0,4.1,0.19,4.0,26.0,305.0,0.0,1.0,0,3.0,3.068,3.5,0.0,5.49,2340.0,7.383497540977859,0.3151183970856103,20.048966664027233,20.048966664027233
23.94090232515775,0.3838393086105978,747.3063523752147,29.93233406560999,7.403262805145675,162.19,67.92,29.00821917824075,4284.015,165.9849999999997,1.24767147081626,106.0884031108126,42.96088709210551,4.737615638447732,1.8593698407544514,8.16,35.24867833503791,75.83422708333094,1.154043342176716,0.0,13.78348875492617,0.8119167139939338,4.352473132896119,72.98339532917315,384.5457054681137,0.0,2.0,0,12.0,12.0,12.75,0.0,9.53,4981.6,1.8593698407544512,0.14375655823714578,172.7788821127333,172.77888211273333
12.603236,1.747329678102972,977.0,69.7,7.78,204.83,25.42,29.03561643835618,30663.1329,980.967099999998,1.562,496.0,38.77,12.49,3.74234924729521,6.77,49.58,204.0,5.27,0.0,6.2,0.37,5.0,93.0,588.0,0.0,1.0,0,16.0,15.25,16.0,0.0,9.53,29463.5,3.742349247295209,0.28961175236096537,71.22142148104032,71.22142148104034
27.504324,3.210328020314902,802.0,116.2,7.81,214.51,61.08,29.03561643851472,77937.50559000002,954.5944099999906,1.862,119.0,53.6995,29.18,1.667786077589844,8.3,45.03,140.1,2.06,0.0,32.5,1.52,5.0,92.0,610.0,0.0,1.0,0,18.0,17.25,18.0,0.0,9.53,28671.6,1.6677860775898437,0.1290661070304301,195.93139547940845,195.93139547940848
70.989795,,401.0,7.6,7.78,248.84,157.65,8.849315068493151,18981.12,218.880000000001,0.862,91.0,29.69,5.12,12.501523609858362,3.21,45.03,60.01,1.38,0.0,4.1,0.19,4.0,26.0,305.0,0.0,0.0,0,6.0,6.065,6.625,0.0,6.02,6566.4,12.501523609858362,0.4667774086378737,10.109004046214599,10.109004046214599
20.84592,,652.0,36.4,7.81,248.82,82.2,18.79178082191781,14243.756,202.2440000000006,0.8970000000000001,101.0,46.93,15.59,5.279574052368689,3.5,25.36,74.17,0.93,0.0,19.6,0.97,2.0,76.0,289.0,0.0,0.0,0,4.0,4.026,4.5,0.0,6.02,6067.3,5.279574052368689,0.41860465116279066,26.099695585996965,26.099695585996965
20.637687,,458.0,6.2,7.48,247.94,77.79,10.73150684931507,8100.555,69.44499999999971,0.962,83.0,27.53,12.49,5.246160990151949,4.59,26.53,56.76,1.97,0.0,3.5,0.11,4.0,41.0,263.0,0.0,0.0,0,4.0,4.026,4.5,0.0,6.02,2083.3,5.246160990151951,0.23754152823920263,34.445885621228115,34.4458856212281
,,,,,248.53,150.65,10.0986301369863,18405.65,94.34999999999854,,,,,10.370159915577565,3.36,,,,,,,,,,,,0,4.0,4.026,4.5,,6.02,2830.5,10.370159915577563,0.4418604651162791,12.756164383561643,12.756164383561645
,,,,,244.19,100.08,28.29041095890411,6872.8,227.1999999999998,,,,,4.328001634891511,2.38,,,,,,,,,,,,0,4.0,4.026,4.5,,5.49,6816.0,4.328001634891513,0.5664845173041895,21.649896489450743,21.649896489450736
36.11408,,804.0,19.4,7.289999999999999,245.2,137.84,21.98356164383562,4947.0,153.0,1.124,129.0,46.62,13.96,2.525150925177223,4.61,26.2,96.07,1.13,0.0,26.6,1.49,5.0,46.0,484.0,0.0,1.0,0,6.0,6.065,6.625,0.0,6.02,4590.0,2.5251509251772224,0.23421926910298993,71.87533275041294,71.87533275041297
69.66273600000001,,802.0,8.5,7.63,248.93,159.12,8.813698630136987,12301.908,58.09199999999873,0.984,119.0,35.61,3.25,15.008848171255561,2.13,43.78,57.0,1.27,0.0,12.7,0.41,3.0,15.0,279.0,0.0,0.0,0,3.0,3.068,3.5,0.0,5.49,1742.8,15.008848171255561,0.6120218579234973,5.587255381604696,5.587255381604696
35.175,4.717,588.8,9.402459999999998,6.5091,245.58,67.0,19.74264202600958,13709.70669,78.59330999999838,0.213,11.53063,42.208,39.838,5.241063248733071,2.86,52.5,82.22399999999999,0.2649,8.232,16.771,0.4689,2.8097,28.57,412.85,280.97,2.0,0,6.0,3.068,6.625,41.837,5.49,2.357799299999951e-09,5.24465301808152,0.47905282331511845,21.48388978592635,21.46918486478608
26.703,8.915,437.0,10.633,6.77,248.2,69.0,9.700205338809035,6637.917159999999,23.98284000000058,0.105,8.941,19.2,40.7,6.813923873402364,3.81,38.7,45.5,0.27,4.9,16.7,0.4320000000000001,2.04,68.0,306.7,204.0,3.0,0,3.0,3.068,3.5,41.8,5.49,7.194852000000174e-10,6.818590944548529,0.30601092896174864,22.013747553816042,21.99867996479906
15.0,0.666,675.0,23.803,6.97,212.43,50.0,12.68720054757016,119.856,379.544,0.061,6.208,7.4,62.1,6.946261626662225,3.25,30.0,79.4,0.22,7.0,30.8,0.851,3.19,14.0,473.3,319.0,2.0,0,3.0,2.067,3.5,77.0,5.49,1.138632e-08,6.9510193401051446,0.4080145719489982,18.42037671232877,18.407768651608492
10.744,13.527,495.0,4.505,6.59,248.35,68.0,0.134154688569473,17369.87437,47.02563000000009,0.234,2.832,2.2,81.8,8.74741121227034,4.15,15.8,65.0,0.24,6.0,7.7,0.111,2.43,20.0,346.7,243.0,3.0,0,4.0,3.068,4.5,19.2,6.02,1.410768900000003e-09,548.7847501205204,0.31063122923588027,18.67819207384075,0.29772297195899095
10.744,13.527,495.0,4.505,6.59,248.35,68.0,10.47775496235455,17369.87437,47.02563000000009,0.234,2.832,2.2,81.8,14.60663869851387,2.13,15.8,65.0,0.24,6.0,7.7,0.111,2.43,20.0,346.7,243.0,3.0,0,4.0,3.068,4.5,19.2,6.02,1.410768900000003e-09,14.616643245567651,0.6461794019933554,5.741106454907211,5.737176881700565
11.85,5.999,495.0,4.505,6.59,246.92,75.0,11.37303216974675,17440.5,59.5,0.234,2.832,2.2,81.8,4.289575743330591,5.87,15.8,65.0,0.24,6.0,7.7,0.111,2.43,20.0,346.7,243.0,2.0,0,6.0,3.068,6.625,19.2,7.11,1.785e-09,4.2925138089082155,0.17440225035161747,53.87534246575343,53.8384668035592
22.099,1.121,478.0,13.176,6.86,236.47,49.0,12.04380561259411,3243.50634,33.09366,0.459,8.897,20.7,33.4,0.1960001646759391,5.43,45.1,55.5,0.28,5.0,18.4,0.61,2.14,45.0,335.0,214.0,2.0,0,6.0,3.068,6.625,46.0,5.49,9.928098e-10,0.19613441136407336,0.01092896174863397,1090.7109589041004,1089.9644079397578
7.742000000000001,0.529,495.0,4.505,6.59,225.21,49.0,23.03901437371663,519.9920000000001,164.208,0.234,2.832,2.2,81.8,3.6714996186973954,3.87,15.8,65.0,0.24,6.0,7.7,0.111,2.43,20.0,346.7,243.0,2.0,0,4.0,3.068,4.5,19.2,6.02,4.926239999999999e-09,3.674014344463626,0.3571428571428571,41.49863013698631,41.470225872689944
26.169,0.057,598.0,3.666,6.76,90.62,61.0,15.33196440793977,76.95,94.05,0.151,25.372,13.2,42.7,0.23094769403824716,7.02,42.9,98.3,0.26,5.3,8.1,0.038,2.91,98.0,418.3,291.0,2.0,0,6.0,2.067,6.625,20.2,7.11,2.8215e-09,0.2311058773903281,0.01265822784810137,1196.7123287671134,1195.8932238192922
13.904,5.358,495.0,4.505,6.59,247.45,88.0,11.34565366187543,15621.72534,32.87465999999949,0.234,2.832,2.2,81.8,9.917573647888608,3.16,15.8,65.0,0.24,6.0,7.7,0.111,2.43,20.0,346.7,243.0,2.0,0,6.0,3.068,6.625,19.2,6.02,9.862397999999847e-10,9.924366506551543,0.47508305647840526,12.544343327904974,12.535757192841386
23.2388,4.332,456.2,8.450159999999999,6.7036,246.84,65.0,19.89322381930185,12550.97868,106.3213200000009,0.3436,9.892479999999999,12.694,50.67400000000001,3.302784406284475,4.35,35.752,52.964,0.4144,6.712,13.456,0.278,2.1692,15.52,320.1,216.92,2.0,0,6.0,3.068,6.625,32.752,6.02,3.189639600000028e-09,3.3050465873846697,0.27740863787375414,51.85317037158559,51.81767881075631
9.92,6.641,446.0,9.957,6.64,245.62,62.0,11.56194387405886,8520.82081,35.07919000000038,0.094,9.892,13.3,70.1,1.3611251470667738,5.62,16.0,47.0,0.61,4.9,15.7,0.338,2.06,25.0,311.7,206.0,3.0,0,4.0,3.068,4.5,39.1,6.02,1.052375700000011e-09,1.362057424564765,0.06644518272425241,162.55657534246595,162.4453114305272
20.28,5.765,430.0,6.185,7.2,248.57,52.0,23.84941820670774,16778.47924,60.62076000000161,0.014,9.036,7.9,52.6,3.4642595975583403,3.92,39.0,49.1,0.34,6.4,10.5,0.301,1.97,32.0,301.7,197.0,3.0,0,6.0,3.068,6.625,26.3,6.02,1.818622800000048e-09,3.4666323781046127,0.34883720930232553,44.549406392694074,44.518913985854454
40.95,7.69,566.0,9.491,6.53,167.88,78.0,3.945242984257358,5900.68997,37.41003000000001,0.194,11.269,26.5,19.9,4.98614807083882,3.41,52.5,76.6,0.32,7.7,16.6,0.448,2.69,28.0,396.7,269.0,3.0,0,3.0,2.067,3.5,41.4,3.91,1.1223009e-09,4.989563240750354,0.1278772378516624,26.924986301369866,26.90655715263518
16.402,0.261,833.0,63.342,6.98,115.75,59.0,5.431895961670089,260.75,89.25,0.126,4.776,10.9,60.4,8.257000889001784,4.35,27.8,112.2,0.33,6.5,33.1,1.302,3.31,26.0,583.3,331.0,2.0,0,4.0,2.067,4.5,82.7,5.49,2.6775000000000003e-09,8.262656369062741,0.2076502732240438,20.741167988464298,20.72697143268849
16.074,0.016,492.0,4.739,6.61,98.41,57.0,15.22792607802875,75.9984,9.2016,0.16,3.178,8.1,63.0,0.5425596072335619,7.97,28.2,61.5,0.23,6.8,8.3,0.133,2.5,18.0,343.3,249.0,2.0,0,8.0,2.067,8.625,21.6,8.18,2.76048e-10,0.5429312234028998,0.025672371638141806,578.3318982387475,577.9360516280435
17.7,2.457,675.0,23.803,6.97,242.07,59.0,5.650924024640657,3025.3445,142.5554999999999,0.061,6.208,7.4,62.1,7.449604773240555,4.42,30.0,79.4,0.22,7.0,30.8,0.851,3.19,14.0,473.3,319.0,2.0,0,4.0,3.068,4.5,77.0,5.49,4.276664999999998e-09,7.454707242263323,0.19489981785063756,23.359057739085905,23.343069335431498
9.810700000000002,4.716,2892.64,752.47756,6.775199999999999,247.92,58.0,23.70431211498973,13692.02562,63.27437999999893,0.33824,7.43572,46.43189,35.834,0.31535169330444834,5.83,16.915,302.012,2.124,12.304,116.62,3.21116,2.7064,16.96,2025.1,270.64,2.0,0,6.0,3.068,6.625,291.208,6.02,1.898231399999968e-09,0.3155676876149309,0.031561461794019856,727.8462869502544,727.3481033178447
20.1,4.833,675.0,23.803,6.97,244.31,67.0,1.256673511293634,6128.450400000001,99.64959999999974,0.061,6.208,7.4,62.1,31.30736108966771,4.49,30.0,79.4,0.22,7.0,30.8,0.851,3.19,14.0,473.3,319.0,3.0,0,4.0,3.068,4.5,77.0,5.49,2.989487999999992e-09,31.328804487674347,0.18214936247723132,5.646328767123288,5.642464065708417
22.2,5.886,675.0,23.803,6.97,245.7,74.0,1.322381930184805,7439.2173,144.0826999999999,0.061,6.208,7.4,62.1,55.33819142172445,3.63,30.0,79.4,0.22,7.0,30.8,0.851,3.19,14.0,473.3,319.0,3.0,0,4.0,2.067,4.5,77.0,5.49,4.3224809999999976e-09,55.37609429256126,0.3387978142076503,2.5825452938577116,2.580777637941313
29.61672,5.514,428.76,8.5627,6.8852,247.05,68.0,31.11841204654346,16038.78066,74.11933999999928,0.19062,9.10502,8.116,47.55,0.6321519769557224,5.52,43.554,46.346,0.334,5.86,13.538,0.32466,2.0072,39.78,301.0,200.72,3.0,0,6.0,3.068,6.625,33.456,6.02,2.223580199999979e-09,0.6325849577618565,0.08305647840531562,343.7825753424657,343.54726899383974
10.586,4.882,495.0,4.505,6.59,248.72,67.0,26.80082135523614,14138.56608,98.23392000000058,0.234,2.832,2.2,81.8,1.7028594686467138,4.33,15.8,65.0,0.24,6.0,7.7,0.111,2.43,20.0,346.7,243.0,2.0,0,6.0,3.068,6.625,19.2,5.49,2.9470176000000166e-09,1.7040258107485267,0.21129326047358837,100.10951818611241,100.04099695532109
31.45920000000001,8.6,439.98,10.54422,6.7542,248.64,80.0,31.06365503080082,24971.0692,150.7307999999975,0.10252,9.000710000000002,21.351,37.962,1.7478149710397781,5.73,39.32400000000001,46.94,0.2711,5.067000000000001,16.575,0.42952,2.065,67.0,308.68,206.85,3.0,0,6.0,3.068,6.625,41.499,7.11,4.521923999999926e-09,1.7490121045815865,0.1940928270042194,129.07004169148303,128.98169806267296
12.166,6.118,495.0,4.505,6.59,244.46,77.0,11.92607802874743,17730.21664,128.5833600000005,0.234,2.832,2.2,81.8,2.9030462101328243,6.23,15.8,65.0,0.24,6.0,7.7,0.111,2.43,20.0,346.7,243.0,3.0,0,6.0,3.068,6.625,19.2,7.11,3.857500800000016e-09,2.905034597947984,0.12376933895921235,84.48904109589041,84.4312114989733
21.06,9.146,430.0,6.185,7.2,248.0,54.0,9.349760438056126,11670.3318,82.26820000000043,0.014,9.036,7.9,52.6,2.735154079385759,4.84,39.0,49.1,0.34,6.4,10.5,0.301,1.97,32.0,301.7,197.0,3.0,0,4.0,3.068,4.5,26.3,5.49,2.4680460000000128e-09,2.737027472590818,0.11839708561020043,69.66743940990513,69.61975464644865
14.994,6.692,510.8000000000001,9.70536,6.5806,243.67,49.0,0.1834360027378508,8461.664,146.3359999999993,0.148,10.63558,18.58,50.02,321.7181807497943,3.99,30.6,62.98399999999999,0.4534,6.412000000000001,16.186,0.3974,2.4002,26.62,357.6,240.02,3.0,0,4.0,3.068,4.5,40.34200000000001,5.49,4.39007999999998e-09,321.9385356681161,0.27322404371584696,0.48827397260273975,0.4879397672826831
12.441,0.011,598.0,3.666,6.76,90.01,29.0,30.66666666666667,12.312,41.688,0.151,25.372,13.2,42.7,1.2444403515715352,6.14,42.9,98.3,0.26,5.3,8.1,0.038,2.91,98.0,418.3,291.0,2.0,0,8.0,3.068,8.625,20.2,7.11,1.25064e-09,1.245292707976721,0.13642756680731372,194.24979522666277,194.1168384879724
11.22,3.205,624.0,22.749,6.85,243.79,55.0,10.88843258042437,2348.864,47.93600000000015,0.109,9.102,78.4,0.0,9.936564379037732,4.87,20.4,72.2,0.21,2.8,30.6,0.521,2.79,24.0,436.7,279.0,2.0,0,3.0,2.067,3.5,76.4,7.62,1.438080000000005e-09,9.94337024505077,0.36089238845144356,19.295631382316323,19.28242424242425
21.45,2.857,598.0,3.666,6.76,231.36,50.0,4.673511293634497,3653.35091,28.34908999999971,0.151,25.372,13.2,42.7,20.877443043696875,3.01,42.9,98.3,0.26,5.3,8.1,0.038,2.91,98.0,418.3,291.0,2.0,0,4.0,3.068,4.5,20.2,5.49,8.504726999999911e-10,20.891742662219954,0.4517304189435338,5.676171011931063,5.672285884612835
22.61652,6.75,430.28,6.36292,7.1828,248.03,58.0,12.04380561259411,19494.35259,190.9474100000007,0.01764,9.0322,8.126,52.362,3.0380025524770327,4.56,38.994,48.956,0.3372,6.34,10.748,0.30624,1.9728,33.44,301.9,197.28,3.0,0,6.0,3.068,6.625,26.92,5.49,5.72842230000002e-09,3.0400833761431136,0.16939890710382524,59.093946089262005,59.05349848755818
7.68,1.455,446.0,9.957,6.64,242.09,48.0,23.89048596851472,4189.1832,68.11679999999978,0.094,9.892000000000001,13.3,70.1,3.968816154455595,3.08,16.0,47.0,0.61,4.9,15.7,0.338,2.06,25.0,311.7,206.0,2.0,0,6.0,3.068,6.625,39.1,5.49,2.043503999999994e-09,3.971534521684674,0.43897996357012753,30.553151821747296,30.53223932905616
33.917,11.992,556.9399999999999,9.379459999999998,6.5456,248.72,65.0,1.713894592744695,15288.74655,149.7534500000002,0.21056,11.15338,22.78,23.94,18.593871852280458,4.68,52.18,74.71,0.3248,7.646,16.3,0.43276,2.648,26.8,390.4,264.8,3.0,0,4.0,3.068,4.5,40.572,5.49,4.4926035000000036e-09,18.606607380946407,0.14754098360655746,9.909284627092841,9.902502091413787
31.746,1.519,598.0,3.666,6.76,208.19,74.0,16.76659822039699,1954.458,19.74199999999996,0.151,25.372,13.2,42.7,1.0324681002072638,5.58,42.9,98.3,0.26,5.3,8.1,0.038,2.91,98.0,418.3,291.0,2.0,0,4.0,3.068,4.5,20.2,6.02,5.922599999999988e-10,1.0331752701389127,0.07308970099667766,212.77658779576615,212.63095015867114
11.06,5.189,495.0,4.505,6.59,248.33,70.0,21.27036276522929,15084.31375,68.18625000000065,0.234,2.832,2.2,81.8,2.7190134828203765,4.02,15.8,65.0,0.24,6.0,7.7,0.111,2.43,20.0,346.7,243.0,2.0,0,6.0,3.068,6.625,19.2,5.49,2.045587500000019e-09,2.720875820822309,0.2677595628415302,58.20777187587361,58.1679308273617
9.322000000000001,8.002,495.0,4.505,6.59,247.42,59.0,12.03285420944558,5868.6284,107.5716000000002,0.234,2.832,2.2,81.8,5.885356480610576,3.69,15.8,65.0,0.24,6.0,7.7,0.111,2.43,20.0,346.7,243.0,3.0,0,3.0,3.068,3.5,19.2,5.49,3.2271480000000068e-09,5.889387546693186,0.3278688524590164,24.684246575342453,24.667351129363436
31.558,14.941,415.0,7.632,6.79,248.71,62.0,6.108145106091718,11028.55,133.9500000000007,0.47,9.342,7.9,40.1,6.579323841787216,4.86,50.9,45.1,0.4,6.8,11.6,0.194,1.99,8.0,291.7,199.0,1.0,0,3.0,3.068,3.5,27.6,5.49,4.018500000000022e-09,4.06066803841362,0.11475409836065571,29.081800391389443,47.119976532707554
17.16,0.01,598.0,3.666,6.76,90.0,40.0,11.52361396303901,5.100000000000001,24.9,0.151,25.372,13.2,42.7,0.8193915176141122,6.87,42.9,98.3,0.26,5.299999999999999,8.1,0.038,2.91,98.0,418.3,291.0,2.0,0,6.0,2.067,6.625,20.2,7.11,7.47e-10,0.8199527446809717,0.03375527426160341,330.08938356164356,329.8634496919913
27.885,5.806,598.0,3.666,6.76,244.67,65.0,8.714579055441478,4307.0118,29.48819999999978,0.151,25.372,13.2,42.7,1.309243743212589,5.2,42.9,98.3,0.26,5.3,8.1,0.038,2.91,98.0,418.3,291.0,3.0,0,3.0,3.068,3.5,20.2,5.49,8.846459999999934e-10,1.3101404855024605,0.05282331511839709,156.36844591402925,156.26141754584717
9.92,0.5,446.0,9.957,6.64,145.0,62.0,0.1998631074606434,138.24,245.76,0.094,9.892,,,0.3189843868296752,4.59,16.0,47.0,0.61,4.9,15.7,0.338,2.06,25.0,311.7,206.0,2.0,0,3.0,2.067,3.5,39.1,5.54,7.3629999999999995e-09,187.13596160069037,0.17148014440433215,566.5125594808939,0.9656543823624769
12.55628,2.467,519.72,4.30364,6.6308,243.87,44.0,34.1492128678987,7177.789500000001,25.21049999999923,0.21408,8.2416,7.369999999999999,63.423,3.894080505229879,2.64,28.537,72.99199999999999,0.2448,5.832,7.796,0.09348,2.5452,38.72,363.884,254.52,2.0,0,6.0,3.068,6.625,19.44,6.02,7.563149999999768e-10,3.8967476836581185,0.5614617940199335,26.691026991975363,26.672757979660528
19.2171,5.469,501.1799999999999,4.45466,6.6002,246.12,70.0,2.548939082819986,15893.48778,91.11221999999907,0.22902,4.1844,6.93,64.987,16.97861075636223,4.39,27.453,66.99799999999999,0.2412,5.958,7.724,0.10662,2.4588,24.68,350.996,245.88,3.0,0,6.0,3.068,6.625,19.26,5.49,2.733366599999972e-09,16.990239941811794,0.20036429872495456,10.179551681195512,10.172584157799758
35.175,4.717,588.8,9.402459999999998,6.5091,245.58,67.0,21.47397260273972,13709.70669,78.59330999999838,0.213,11.53063,42.208,39.838,1.9433890615676106,2.85,52.5,82.22399999999999,0.2649,8.232,16.771,0.4689,2.8097,28.57,412.85,280.97,2.0,0,6.0,3.068,6.625,41.837,3.91,2.357799299999951e-09,1.9433890615676108,0.2710997442455243,57.73662445076246,57.736624450762456
26.703,8.915,437.0,10.633,6.77,248.2,69.0,11.29041095890411,6637.917159999999,23.98284000000058,0.105,8.941,19.2,40.7,7.636610638423898,3.3,38.7,45.5,0.27,4.9,16.7,0.4320000000000001,2.04,68.0,306.7,204.0,3.0,0,3.0,3.068,3.5,41.8,5.49,7.194852000000174e-10,7.6366106384239,0.39890710382513667,17.012948020266467,17.012948020266464
11.85,5.999,495.0,4.505,6.59,246.92,75.0,13.01026694045174,17440.5,59.5,0.234,2.832,2.2,81.8,4.263849121132587,5.7,15.8,65.0,0.24,6.0,7.7,0.111,2.43,20.0,346.7,243.0,2.0,0,6.0,3.068,6.625,19.2,7.11,1.785e-09,4.266769565736104,0.19831223628691985,52.630719906732715,52.5946961422517
9.796,3.489,495.0,4.505,6.59,242.46,62.0,16.55304585900068,10121.8149,83.6851000000006,0.234,2.832,2.2,81.8,5.895416919038969,3.01,15.8,65.0,0.24,6.0,7.7,0.111,2.43,20.0,346.7,243.0,2.0,0,6.0,3.068,6.625,19.2,5.49,2.5105530000000177e-09,5.898479114192766,0.4517304189435338,20.101027397260264,20.090591949835503
3.528,0.261,1031.0,11.534,7.14,165.52,49.0,22.4312114989733,39.24,156.96,0.201,18.428,5.0,87.7,2.350287502967292,4.15,7.2,217.1,0.42,11.4,7.0,0.126,5.8,54.0,721.7,580.0,2.0,0,3.0,2.067,3.5,17.6,5.49,4.708799999999999e-09,2.3518972889282286,0.24408014571948994,69.51737885912901,69.4697968065218
23.22,7.757,437.0,10.633,6.77,248.71,60.0,2.105407255304586,22532.45008,85.94991999999911,0.105,8.941,19.2,40.7,21.676581714671887,5.95,38.7,45.5,0.27,4.9,16.7,0.432,2.04,68.0,306.7,204.0,3.0,0,6.0,3.068,6.625,41.8,7.11,2.578497599999973e-09,21.691428688449058,0.16315049226441633,10.806683986773734,10.799287214708867
27.456,3.377,598.0000000000001,3.666,6.76,243.15,64.0,12.76112251882272,4309.43066,43.96933999999965,0.151,25.372,13.2,42.7,4.717060817944851,3.96,42.9,98.3,0.26,5.300000000000001,8.1,0.038,2.91,98.0,418.3,291.0,2.0,0,4.0,3.068,4.5,20.2,5.49,1.319080199999989e-09,4.720291681518788,0.27868852459016397,33.051410153102324,33.028787695776444
21.1596,3.981,532.4,9.62148,6.5608,245.65,66.0,18.8993839835729,11574.59748,60.50252,0.166,10.88344,19.108,48.012,2.3107036653012885,4.91,32.06,68.312,0.4012,6.916,16.348,0.4172,2.5136,27.16,372.9,251.36,2.0,0,6.0,3.068,6.625,40.756,6.02,1.8150756e-09,2.3122863390446455,0.1843853820598006,83.65723805997784,83.59997780120989
31.275,3.092,638.0,9.873,6.84,243.09,75.0,10.49691991786448,2266.838,46.26200000000017,0.081,8.796,33.9,22.1,1.499225742322117,5.09,41.7,75.8,0.35,7.2,30.9,1.178,3.19,22.0,446.7,319.0,2.0,0,3.0,3.068,3.5,77.1,5.49,1.3878600000000052e-09,1.5002526092689128,0.0728597449908926,133.66479452054787,133.57330595482537
30.024,8.915,638.0,9.873,6.84,246.77,72.0,20.88980150581793,11344.254,115.7459999999992,0.081,8.796,33.9,22.1,0.7910135086325217,5.07,41.7,75.8,0.35,7.2,30.9,1.178,3.19,22.0,446.6999999999999,319.0,3.0,0,4.0,3.068,4.5,77.1,5.49,3.472379999999975e-09,0.7915552987069279,0.07650273224043715,252.3424657534247,252.16974674880214
13.904,5.358,495.0,4.505,6.59,247.45,88.0,20.88980150581793,15621.72534,32.87465999999949,0.234,2.832,2.2,81.8,0.9605164033394906,4.98,15.8,65.0,0.24,6.0,7.7,0.111,2.43,20.0,346.7,243.0,2.0,0,6.0,3.068,6.625,19.2,5.49,9.862397999999847e-10,0.9611742912869835,0.09289617486338794,204.12248186946016,203.98276764504573
23.2388,4.332,456.2,8.450159999999999,6.7036,246.84,65.0,21.14989733059548,12550.97868,106.3213200000009,0.3436,9.892479999999999,12.694,50.67400000000001,2.288051372219249,4.79,35.752,52.964,0.4144,6.712,13.456,0.278,2.1692,15.52,320.1,216.92,2.0,0,6.0,3.068,6.625,32.752,6.02,3.189639600000028e-09,2.289618530693372,0.20431893687707636,82.42064817908455,82.36423431996128
24.024,7.118,598.0,3.666,6.76,248.96,56.0,11.69062286105407,5283.0356,34.56440000000021,0.151,25.372,13.2,42.7,2.3557506131405717,4.79,42.89999999999999,98.3,0.26,5.3,8.1,0.038,2.91,98.0,418.3,291.0,3.0,0,3.0,3.068,3.5,20.2,5.49,1.036932000000006e-09,2.3573641409577912,0.12750455373406197,80.05205479452052,79.99726214921283
20.28,5.765,430.0,6.185,7.2,248.57,52.0,24.99657768651608,16778.47924,60.62076000000161,0.014,9.036,7.9,52.6,0.8656673939853902,5.47,39.0,49.1,0.34,6.4,10.5,0.301,1.97,32.0,301.7,197.0,3.0,0,6.0,3.068,6.625,26.3,6.02,1.818622800000048e-09,0.866260316857983,0.09136212624584715,248.7726027397261,248.60232717316913
8.374,0.105,495.0,4.505,6.59,100.11,53.0,11.15400410677618,80.22632,0.573679999999996,0.234,2.832,2.2,81.8,7.971619526940575,3.76,15.8,65.0,0.24,6.0,7.7,0.111,2.43,20.0,346.7,243.0,2.0,0,3.0,3.068,3.5,19.2,6.02,1.721039999999988e-11,7.977079540315193,0.3754152823920266,18.569814522972486,18.55710417764533
23.352,1.478,638.0,9.873,6.84,241.32,56.0,1.284052019164956,1772.301,133.3989999999999,0.081,8.796,33.9,22.1,23.899064855699017,4.71,41.7,75.8,0.35,7.2,30.9,1.178,3.19,22.0,446.7,319.0,2.0,0,4.0,3.068,4.5,77.1,5.49,4.001969999999996e-09,23.91543407820291,0.14207650273224048,7.759009483667016,7.753698731111463
24.453,0.055,598.0,3.666,6.76,90.61,57.0,2.524298425735797,27.474,44.82599999999999,0.151,25.372,13.2,42.7,24.002083795924644,4.0,42.9,98.3,0.26,5.3,8.1,0.038,2.91,98.0,418.3,291.0,1.0,0,4.0,2.067,4.5,20.2,5.54,1.34478e-09,24.01852357934651,0.2779783393501805,6.561110122753958,6.556619287625447
6.92342,2.057,5780.0,,,243.29,58.18,17.10335386721424,5979.69996,36.70003999999972,,,,,4.117566983333103,3.7,11.9,,,,,,,,,,2.0,0,6.0,3.068,6.625,,5.49,1.101001199999992e-09,4.12038723469155,0.32604735883424407,35.377515879696944,35.353301289772446
9.164000000000001,4.694,495.0,4.505,6.59,244.61,58.0,13.21643835616438,13570.74145,130.1585500000001,0.234,2.832,2.2,81.8,20.881893028296837,3.1,15.8,65.0,0.24,6.0,7.7,0.111,2.43,20.0,346.7,243.0,2.0,0,6.0,3.068,6.625,19.2,3.91,3.904756500000003e-09,2.412886355623458,0.2071611253196931,5.844644636820199,50.5814307458143
21.45,1.586,598.0,3.665999999999999,6.76,235.79,50.0,10.16563997262149,1142.2446,46.35540000000015,0.151,25.372,13.2,42.70000000000001,3.5992925473596733,4.56,42.9,98.3,0.26,5.3,8.099999999999998,0.038,2.91,97.99999999999999,418.3,291.0,2.0,0,3.0,2.067,3.5,20.2,5.49,1.3906620000000042e-09,3.601757816227728,0.16939890710382524,49.878568272205,49.844428252853724
7.510599999999999,4.146,2273.92,553.46068,6.7956,247.12,47.0,30.00136892539357,12046.3212,48.37880000000041,0.27572,7.890160000000001,37.85508,45.448,1.8883841381480893,4.58,15.98,239.336,1.602,9.712,93.16000000000001,2.47748,2.7292,18.88,1591.9,272.92,2.0,0,6.0,3.068,6.625,232.624,6.02,1.451364000000012e-09,1.8896775519413416,0.2392026578073089,95.48637747336383,95.42102060993236
16.402,0.261,833.0,63.342,6.98,115.75,59.0,8.492813141683778,260.75,89.25,0.126,4.776,10.9,60.4,5.559024657701154,4.29,27.8,112.2,0.33,6.5,33.1,1.302,3.31,26.0,583.3,331.0,2.0,0,4.0,2.067,4.5,82.7,5.49,2.6775000000000003e-09,5.562832208836567,0.21857923497267762,30.382602739726025,30.361806981519496
11.06,2.694,495.0,4.505,6.59,183.53,70.0,11.52635181382615,3525.72683,35.97317000000021,0.234,2.832,2.2,81.8,4.164250846316421,4.27,15.8,65.0,0.24,6.0,7.7,0.111,2.43,20.0,346.7,243.0,2.0,0,4.0,2.067,4.5,19.2,5.49,1.0791951000000058e-09,4.167103072923487,0.22222222222222232,40.36986301369861,40.3422313483915
43.265,8.031,415.0,7.632,6.79,248.58,85.0,26.53698630136986,23345.14551,114.9544899999964,0.47,9.342,7.9,40.1,0.29671853686057187,3.71,50.9,45.1,0.4,6.8,11.6,0.194,1.99,8.0,291.7,199.0,3.0,0,6.0,3.068,6.625,27.6,3.91,3.448634699999893e-09,0.29671853686057187,0.051150895140665,492.26109589041045,492.26109589041045
46.2,7.981,566.0,9.491,6.53,248.92,88.0,20.99931553730322,23200.74159,109.5584100000015,0.194,11.269,26.5,19.9,2.266987650011806,5.9,52.5,76.6,0.32,7.7,16.6,0.448,2.69,28.0,396.7,269.0,3.0,0,6.0,3.068,6.625,41.4,7.11,3.286752300000044e-09,2.268540381278937,0.170182841068917,102.46348918827125,102.39335675213967
11.016,0.439,624.0,22.749,6.85,174.34,54.0,1.958904109589041,275.809,56.49100000000004,0.109,9.102,78.4,0.0,44.466551896066775,2.9,20.4,72.2,0.21,2.8,30.6,0.521,2.79,24.0,436.7,279.0,2.0,0,3.0,3.068,3.5,76.4,5.49,1.694730000000001e-09,52.05385166015088,0.4717668488160292,2.567620458031416,2.193367535833289
9.810700000000002,4.716,2892.64,752.47756,6.775199999999999,247.92,58.0,24.99931553730322,13692.02562,63.27437999999893,0.33824,7.43572,46.43189,35.834,0.22032756802344133,5.88,16.915,302.012,2.124,12.304,116.62,3.21116,2.7064,16.96,2025.1,270.64,2.0,0,6.0,3.068,6.625,291.208,6.02,1.898231399999968e-09,0.22047847731660802,0.02325581395348832,1050.6904109589066,1049.9712525667376
9.792,1.99,624.0,22.749,6.85,243.21,48.0,20.00273785078713,2537.5762,28.22379999999976,0.109,9.102,78.4,0.0,2.9699998491154944,3.98,20.4,72.2,0.21,2.8,30.6,0.521,2.79,24.0,436.6999999999999,279.0,2.0,0,4.0,3.068,4.5,76.4,5.49,8.467139999999927e-10,2.972034095587491,0.2750455373406193,52.75855937585048,52.7224481100217
8.216000000000001,4.629,495.0,4.505,6.59,247.45,52.0,26.8911704312115,13469.24873,55.45126999999957,0.234,2.832,2.2,81.8,0.4826591332571981,5.16,15.8,65.0,0.24,6.0,7.7,0.111,2.43,20.0,346.7,243.0,2.0,0,6.0,3.068,6.625,19.2,5.49,1.663538099999987e-09,0.4831372445273908,0.06010928961748635,420.89663760896616,420.48011946985247
20.4,5.507,675.0,23.803,6.97,245.67,68.0,5.528767123287671,6881.179999999999,212.8200000000006,0.061,6.208,7.4,62.1,21.362852438291597,2.49,30.0,79.4,0.22,7.0,30.8,0.851,3.19,14.0,473.3,319.0,1.0,0,4.0,3.068,4.5,77.0,5.49,6.384600000000019e-09,21.362852438291597,0.5464480874316939,4.5888767123287675,4.5888767123287675
24.882,3.375,598.0,3.666,6.76,245.22,58.0,13.14442162902122,4269.6378,78.26220000000012,0.151,25.372,13.2,42.7,2.3645828378930247,4.7,42.9,98.3,0.26,5.3,8.1,0.038,2.91,98.0,418.3,291.0,2.0,0,4.0,3.068,4.5,20.2,5.49,2.347866000000004e-09,2.3662024151792522,0.14389799635701275,78.25455176001385,78.20098943848068
10.586,6.603,495.0,4.505,6.59,248.09,67.0,10.81724845995893,4895.41558,38.48441999999977,0.234,2.832,2.2,81.8,2.836917594867841,4.71,15.8,65.0,0.24,6.0,7.7,0.111,2.43,20.0,346.7,243.0,3.0,0,3.0,3.068,3.5,19.2,5.49,1.1545325999999931e-09,2.838860689110901,0.14207650273224048,65.36427818756583,65.3195387774443
15.075,10.599,534.0,10.556,6.61,246.24,75.0,4.090349075975359,7843.076690000001,80.02330999999958,0.284,8.092,8.0,71.6,8.46430340785715,4.61,20.1,62.0,0.26,5.0,25.0,0.813,2.57,16.0,373.3,257.0,3.0,0,3.0,2.067,3.5,62.5,5.49,2.400699299999988e-09,8.470100875944723,0.16029143897996354,21.44252801992528,21.42785140937092
19.11,0.741,430.0,6.185,7.2,228.41,49.0,26.99178082191781,950.1675700000001,8.532429999999977,0.014,9.036,7.9,52.6,0.058343803248710906,3.87,39.0,49.1,0.34,6.4,10.5,0.301,1.97,32.0,301.7,197.0,2.0,0,4.0,3.068,4.5,26.3,3.91,2.559728999999993e-10,0.0583438032487109,0.010230179028133002,2611.454794520545,2611.4547945205454
18.375,0.962,566.0,9.491,6.53,202.46,35.0,4.158795345653662,1143.87,113.1299999999999,0.194,11.269,26.5,19.9,24.880386495466873,2.91,52.5,76.6,0.32,7.7,16.6,0.448,2.69,28.0,396.7,269.0,2.0,0,4.0,2.067,4.5,41.4,5.54,3.393899999999997e-09,24.897427856080203,0.4747292418772563,4.604708578571801,4.601556827320212
19.182,0.146,638.0,9.873,6.84,98.05,46.0,3.030800821355236,80.556,111.244,0.081,8.796,33.9,22.1,31.93350831146107,3.08,41.7,75.8,0.35,7.2,30.9,1.178,3.19,22.0,446.7,319.0,1.0,0,4.0,2.067,4.5,77.1,5.54,3.3373200000000006e-09,31.955380577427825,0.44404332129963897,3.797260273972603,3.7946611909650922
2.952,0.101,1031.0,11.534,7.14,138.29,41.0,20.08487337440109,216.0,84.0,0.201,18.428,5.0,87.7,1.410175370439333,5.3,7.2,217.1,0.42,11.4,7.0,0.126,5.8,54.0,721.7,580.0,2.0,0,6.0,2.067,6.625,17.6,6.02,2.52e-09,1.4113336023836716,0.11960132890365445,147.96841704718418,147.84698456156363
20.163,1.457,598.0,3.666,6.76,240.48,47.0,12.51745379876797,1831.7939,46.00610000000006,0.151,25.372,13.2,42.7,8.894865011952248,2.66,42.9,98.3,0.26,5.3,8.1,0.038,2.91,98.0,418.3,291.0,2.0,0,4.0,3.068,4.5,20.2,5.49,1.380183000000002e-09,8.900957385248102,0.5154826958105646,11.773580521806474,11.765521945131733
20.163,1.457,598.0,3.666,6.76,240.48,47.0,12.70088980150582,1831.7939,46.00610000000006,0.151,25.372,13.2,42.7,4.243804241003611,4.17,42.9,98.3,0.26,5.3,8.1,0.038,2.91,98.0,418.3,291.0,2.0,0,4.0,3.068,4.5,20.2,5.54,1.380183000000002e-09,4.246710956237174,0.2472924187725632,38.68539146085391,38.658912753488515
12.036,2.774,624.0,22.749,6.85,244.85,59.0,10.96509240246407,1988.928,82.87200000000007,0.109,9.102,78.4,0.0,10.1182576896989,2.67,20.4,72.2,0.21,2.8,30.6,0.521,2.79,24.0,436.7,279.0,2.0,0,3.0,2.067,3.5,76.4,5.49,2.486160000000002e-09,10.125188003184993,0.5136612021857924,10.388953657825708,10.38184280658832
27.456,8.271,598.0,3.666,6.76,247.97,64.0,3.033538672142368,24034.63769,128.0623099999975,0.151,25.372,13.2,42.7,11.283365075755421,4.62,42.9,98.3,0.26,5.3,8.1,0.038,2.91,98.0,418.3,291.0,3.0,0,6.0,3.068,6.625,20.2,5.49,3.841869299999926e-09,11.291093407999092,0.15846994535519127,16.120170051960322,16.109136396893955
28.314,0.264,598.0,3.666,6.76,108.47,66.0,2.513347022587269,40.0,160.0,0.151,25.372,13.2,42.7,8.922597910555304,4.97,42.9,98.3,0.26,5.3,8.1,0.038,2.91,98.0,418.3,291.0,2.0,0,3.0,2.067,3.5,20.2,5.54,4.8e-09,8.92870927898719,0.10288808664259932,21.929632299927892,21.91462228466442
11.692,7.643,495.0,4.505,6.59,246.48,74.0,4.279452054794521,22151.86962,129.2303800000009,0.234,2.832,2.2,81.8,21.52751872725256,3.68,15.8,65.0,0.24,6.0,7.7,0.111,2.43,20.0,346.7,243.0,3.0,0,6.0,3.068,6.625,19.2,6.02,3.876911400000026e-09,21.52751872725256,0.388704318936877,6.73007844514694,6.73007844514694
13.588,8.03,495.0,4.505,6.59,247.74,86.0,32.15616438356165,23173.33104,248.2689600000012,0.234,2.832,2.2,81.8,1.0774192120080588,3.03,15.8,65.0,0.24,6.0,7.7,0.111,2.43,20.0,346.7,243.0,3.0,0,6.0,3.068,6.625,19.2,3.91,7.448068800000037e-09,1.0774192120080588,0.2250639386189259,110.7195205479452,110.7195205479452
