Repository: MBarriosCastellanos/fuzzy_tree_velcorr

# Código del artículo — Sistema de inferencia difusa basado en reglas de árboles para la predicción de la velocidad de corrosión

Implementación autónoma del método ganador y de su evaluación honesta.
Todo el análisis del artículo se reproduce ejecutando cuatro scripts en
orden. Requiere las librerías ya instaladas en el entorno del proyecto:
`numpy`, `pandas`, `scipy`, `scikit-learn`, `matplotlib`.

---

## 1. El método en pocas palabras

El objetivo es estimar la velocidad de corrosión interna $v$ [mpy] con
un modelo **continuo, auditable y coherente con los límites normativos**
(2 y 8 mpy). El método tiene cinco etapas:

1.

File: code/data/int_canolimon.csv (part 3 of 7)
pco2_psig,velocidad_fts,conductividad_uscm,cl_ppm,ph_xx,temperatura_f,presion_psig,anos_y,agua_bwpd,crudo_bopd,fe_total,so4_ppm,n2_mol,metano_mol,velcorr_mpy,espesormin_mm,co2_mol,na_ppm,ba_ppm,mg_ppm,ca_ppm,sr_ppm,hco3_megl,sst_ppm,sdt_ppm,alcalinidad_ppm,patronflujo_xx,fault_xx,diametronom_in,diametroint_in,diametroext_in,durezatotal_ppm,espesor_mm,flujogas_mmscfd,velcorrcal_cmpy,desgaste_xx,vidaremanenteactual_yr,vidaremanenteinstalacion_yr
25.929,9.250082248315806,437.0,10.633,6.77,248.36,67.0,12.54483230663929,7288.699979999999,19.0000200000004,0.105,8.941,19.2,40.7,2.1953415796835967,4.79,38.7,45.5,0.27,4.9,16.7,10.633,2.04,68.0,306.7,204.0,3.0,0,3.0,3.068,3.5,41.8,5.49,5.700006000000121e-10,2.1968452382998183,0.12750455373406197,85.90129158512717,85.84249535543168
21.879,1.961989064259549,598.0,3.666,6.76,231.36,51.0,12.44900752908966,1519.0,31.0,0.151,25.372,13.2,42.7,4.364260246004548,4.11,42.9,98.3,0.26,5.3,8.1,3.666,2.91,98.0,418.3,291.0,2.0,0,3.0,2.067,3.5,20.2,5.49,9.300000000000001e-10,4.36426024600455,0.2513661202185792,37.07639198881052,37.07639198881051
32.634,7.526316630439258,437.0,10.633,6.77,247.84,111.0,11.42505133470226,5923.900169999999,21.99983000000066,0.105,8.941,19.2,40.7,2.8926111051359413,4.65,29.4,45.5,0.27,4.9,16.7,10.633,2.04,68.0,306.7,204.0,3.0,0,3.0,3.068,3.5,41.8,5.49,6.599949000000198e-10,2.8945923456189107,0.1530054644808743,63.28913894324854,63.24581988853038
18.96,10.44284501944598,495.0,4.505,6.59,247.49,120.0,6.357289527720739,8151.0,99.0,0.234,2.832,2.2,81.8,3.3418787767808102,4.95,15.8,65.0,0.24,6.0,7.7,4.505,2.43,20.0,346.7,243.0,3.0,0,3.0,3.068,3.5,19.2,5.49,2.97e-09,3.344167734847098,0.09836065573770492,58.315068493150676,58.275154004106774
21.6,5.488539019656948,675.0,23.803,6.97,245.64,72.0,1.004791238877481,7354.6995,112.0005000000001,0.061,6.208,7.4,62.1,28.211289665086177,4.77,30.0,79.4,0.22,7.0,30.8,23.803,3.19,14.0,473.3,319.0,3.0,0,4.0,2.067,4.5,77.0,5.49,3.360015000000003e-09,28.211289665086177,0.13114754098360668,6.6567419575633044,6.6567419575633044
22.518,7.350689085749996,406.0,7.742,6.61,246.93,54.0,9.212867898699521,9948.999999999998,51.00000000000182,0.221,8.979,46.8,10.5,9.053363129014517,3.9,41.7,55.4,0.34,7.7,11.2,7.742,2.12,36.0,283.3,219.0,3.0,0,4.0,3.068,4.5,27.5,6.02,1.5300000000000549e-09,9.059564062664528,0.3521594684385382,16.959808736107526,16.948200379683087
22.518,7.350689085749996,406.0,7.742,6.61,246.93,54.0,8.210814510609172,9948.999999999998,51.00000000000182,0.221,8.979,46.8,10.5,9.583246909074678,3.49,41.7,55.4,0.34,7.7,11.2,7.742,2.12,36.0,283.3,219.0,3.0,0,4.0,3.068,4.5,27.5,5.49,1.5300000000000549e-09,9.58981077682062,0.36429872495446264,14.337684931506852,14.327871321013006
48.37200000000001,4.979430293577904,638.0,9.873,6.84,246.67,116.0,6.329911019849418,6737.519859999999,36.58014000000094,0.081,8.796,33.9,22.1,0.43508023867258977,5.42,41.7,75.8,0.35,7.2,30.9,9.873,3.19,22.0,446.7,319.0,3.0,0,4.0,2.067,4.5,77.1,5.49,1.097404200000028e-09,0.43537823883606425,0.012750455373406244,490.45166340508615,490.1159675369101
20.7,2.857951631148758,675.0,23.803,6.97,244.56,69.0,7.052703627652293,8673.5005,149.9994999999999,0.061,6.208,7.4,62.1,0.1673534014769857,5.99,30.0,79.4,0.22,7.0,30.8,23.803,3.19,14.0,473.3,319.0,2.0,0,6.0,2.067,6.625,77.0,6.02,4.4999849999999975e-09,0.16746802709443573,0.004983388704318831,1409.1543378995736,1408.1898243212713
6.24,0.04410413451449997,446.0,9.957,6.64,102.48,39.0,6.310746064339494,39.0,21.0,0.094,9.892,13.3,70.1,13.715476454814084,3.34,16.0,47.0,0.61,4.9,15.7,9.957,2.06,25.0,311.7,206.0,2.0,0,4.0,2.067,4.5,39.1,5.54,6.3e-10,13.724870616769433,0.39711191335740076,9.587422166874221,9.580859934042687
17.7,1.735176821355132,675.0,23.803,6.97,178.17,59.0,5.664613278576318,5327.10024,29.99976000000061,0.061,6.208,7.4,62.1,11.459946796162322,5.46,30.0,79.4,0.22,7.0,30.8,23.803,3.19,14.0,473.3,319.0,2.0,0,6.0,3.068,6.625,77.0,7.11,8.999928000000183e-10,11.467796074789833,0.23206751054852326,18.75755915317559,18.74472030365254
29.66502000000001,6.906729937870521,415.0,7.632,6.79,248.19,66.0,3.548254620123203,21178.5002,144.9998000000014,0.47,9.342,7.9,40.1,10.090101584524156,4.58,44.947,45.1,0.4,6.8,11.6,7.632,1.99,8.0,291.7,199.0,3.0,0,6.0,3.068,6.625,27.6,5.49,4.349994000000043e-09,10.09701261300671,0.16575591985428054,17.870480204726782,17.85824852765304
13.8885,1.116937206579712,437.0,10.633,6.77,237.88,47.0,21.62080766598221,1297.50105,221.9989499999999,0.105,8.941,19.2,40.7,1.5467350803006037,4.64,29.55,45.5,0.27,4.9,16.7,10.633,2.04,68.0,306.7,204.0,2.0,0,4.0,3.068,4.5,41.8,5.49,6.659968499999998e-09,1.5477944878898504,0.15482695810564673,118.10501208702652,118.02417361194986
15.912,0.4177138007778393,624.0,22.749,6.85,174.68,78.0,6.365503080082136,280.005,49.995,0.109,9.102,78.4,0.0,3.893827787655578,3.28,20.4,72.2,0.21,2.8,30.6,22.749,2.79,24.0,436.7,279.0,2.0,0,3.0,3.068,3.5,76.4,3.91,1.4998500000000002e-09,3.896494792989588,0.1611253196930947,33.16373124592301,33.14103190899904
15.504,4.435993984321025,624.0,22.749,6.85,246.95,76.0,12.8268309377139,3388.50105,115.9989500000001,0.109,9.102,78.4,0.0,10.397986537701996,2.1,20.4,72.2,0.21,2.8,30.6,22.749,2.79,24.0,436.7,279.0,3.0,0,3.0,2.067,3.5,76.4,5.49,3.479968500000004e-09,10.40510844628946,0.6174863387978142,7.951266820220634,7.945824474690026
11.04,3.838676854360362,446.0,9.957,6.64,244.93,69.0,8.763860369609857,5128.2004,93.9996000000001,0.094,9.892,13.3,70.1,7.766396819891426,3.76,16.0,47.0,0.61,4.9,15.7,9.957,2.06,25.0,311.7,206.0,3.0,0,4.0,3.068,4.5,39.1,5.49,2.819988000000003e-09,7.771716269768062,0.3151183970856103,19.060511521102214,19.04746531198442
7.314,1.295609058150964,495.0,4.505,6.59,241.62,46.0,26.20396988364134,3960.0,40.0,0.234,2.832,2.2,81.8,1.8919852886727713,4.23,15.9,65.0,0.24,6.0,7.7,4.505,2.43,20.0,346.7,243.0,2.0,0,6.0,3.068,6.625,19.2,5.49,1.2e-09,1.8930833546548507,0.22950819672131142,88.02152641878672,87.97047032365307
12.64,4.806288532796177,495.0,4.505,6.59,248.3,80.0,5.623545516769336,14792.70003,45.99997000000076,0.234,2.832,2.2,81.8,20.84850761717103,2.51,15.8,65.0,0.24,6.0,7.7,4.505,2.43,20.0,346.7,243.0,2.0,0,6.0,3.068,6.625,19.2,5.49,1.379999100000023e-09,20.862787416908823,0.5428051001821494,4.739854739358279,4.736610485601017
23.22,4.018784957025568,437.0,10.633,6.77,246.36,60.0,4.695890410958904,12340.40004,66.99996000000101,0.105,8.941,19.2,40.7,14.755740129916672,5.35,38.7,45.5,0.27,4.9,16.7,10.633,2.04,68.0,306.7,204.0,2.0,0,6.0,3.068,6.625,41.8,7.11,2.00999880000003e-09,14.755740129916672,0.24753867791842485,14.27443960149439,14.27443960149439
23.166,0.2278438913333669,598.0,3.666,6.76,148.96,54.0,11.00889801505818,95.004,84.996,0.151,25.372,13.2,42.7,7.433415513436347,3.41,42.9,98.3,0.26,5.3,8.1,3.666,2.91,98.0,418.3,291.0,2.0,0,3.0,2.067,3.5,20.2,5.49,2.54988e-09,7.438506893925004,0.3788706739526412,18.060603266596424,18.048241457379035
22.308,4.7339611571249,598.0,3.666,6.76,233.4,52.0,6.132785763175907,14558.39994,57.0000600000003,0.151,25.372,13.2,42.7,22.26079161979753,2.55,42.9,98.3,0.26,5.3,8.1,3.666,2.91,98.0,418.3,291.0,2.0,0,6.0,3.068,6.625,20.2,6.02,1.710001800000009e-09,22.27603873734533,0.5764119601328903,4.509889068730014,4.5068022178958405
31.075,6.586001915525249,446.0,9.957,6.64,248.81,113.0,4.164271047227926,20272.3001,60.99989999999889,0.094,9.892,13.3,70.1,36.20807241614483,3.06,27.5,47.0,0.61,4.9,15.7,9.957,2.06,25.0,311.7,206.0,2.0,0,6.0,3.068,6.625,39.1,6.02,1.8299969999999669e-09,27.98459364177111,0.4916943521594684,3.327226027397261,4.304955879904545
30.56796,5.470352955551456,492.8099999999999,4.67582,6.6046,246.25,123.0,3.912388774811773,16812.89995,76.00005000000237,0.17998,3.08458,6.507,68.07600000000001,14.691871965969264,4.56,24.852,62.44499999999999,0.2327,6.584,8.138,4.67582,2.4811,18.54,344.218,247.38,3.0,0,6.0,3.068,6.625,20.952,6.02,2.280001500000071e-09,14.691871965969264,0.2425249169435216,12.21951562543951,12.21951562543951
47.19,2.167718211387673,598.0,3.666,6.76,238.74,110.0,5.005479452054795,2816.0001,132.9999000000003,0.151,25.372,13.2,42.7,1.871527808740785,5.26,42.9,98.3,0.26,5.3,8.1,3.666,2.91,98.0,418.3,291.0,2.0,0,4.0,3.068,4.5,20.2,5.49,3.989997000000007e-09,1.8090411112404088,0.041894353369763285,110.65110184633691,114.473138773079
20.382,6.366363789942208,495.0,4.505,6.59,248.54,129.0,6.061601642710472,19598.19992,57.00008000000162,0.234,2.832,2.2,81.8,27.974272524877485,3.69,15.8,65.0,0.24,6.0,7.7,4.505,2.43,20.0,346.7,243.0,2.0,0,6.0,3.068,6.625,19.2,7.11,1.710002400000048e-09,22.212886498943735,0.4810126582278481,5.193185646632552,6.540149140819192
24.723,8.907312274787879,534.0,10.556,6.61,248.46,123.0,6.036960985626283,27390.0,110.0,0.284,8.092,8.0,71.6,1.3960967330901597,5.01,20.1,62.00000000000001,0.26,5.0,25.0,10.556,2.57,16.0,373.3000000000001,257.0,3.0,0,6.0,3.068,6.625,62.5,7.11,3.3e-09,13.695163104611927,0.2953586497890296,141.28254139783235,14.402464065708415
43.90974,5.60402742012618,530.54,9.48198,6.5698,247.69,126.0,4.090349075975359,17192.59992,109.000079999998,0.18856,10.85044,16.366,48.83799999999999,28.759394533514644,2.22,34.849,68.198,0.3885999999999999,7.029999999999999,16.102,9.48198,2.5094,26.14,371.6999999999999,250.94,3.0,0,6.0,3.068,6.625,40.066,5.49,3.27000239999994e-09,31.474124845840056,0.5956284153005464,3.0390617125578405,2.7769342350658404
26.741295,7.671366013764767,434.72,7.01018,7.0757,248.14,69.0,24.4517453798768,23549.20006,134.9999399999979,0.0326,9.23809,8.788,54.54799999999999,0.7534512503206185,5.02,38.7555,48.934,0.3965,6.098000000000001,11.653,7.01018,1.9961,30.49,304.75,199.61,3.0,0,6.0,3.068,6.625,29.139,5.49,4.0499981999999364e-09,0.7567532182427491,0.08561020036429884,262.3099970853975,261.1654506531519
26.367,0.3562924909915151,566.0,9.491,6.53,226.0,51.0,22.25325119780972,1078.0,22.0,0.194,11.269,26.5,19.9,7.619960552421107,5.87,51.7,76.6,0.32,7.7,16.6,9.491,2.69,28.0,396.7,269.0,2.0,0,6.0,3.068,6.625,41.4,7.11,6.6e-10,2.1937872000744005,0.17440225035161747,30.32855099640847,105.34401978317987
13.91529,4.102772814220205,440.73,9.56175,6.6655,246.04,71.0,16.83778234086242,12590.6998,76.00019999999859,0.15792,9.7985,12.112,63.5,2.360097818553267,5.13,19.599,46.677,0.5743,5.223000000000001,15.003,9.56175,2.0481,22.11,308.3,204.81,2.0,0,6.0,3.068,6.625,37.145,6.02,2.280005999999958e-09,2.0809967351642014,0.14784053156146176,85.57632753578577,97.05373416699355
28.743,5.069035193533196,598.0,3.666,6.76,246.51,67.0,14.76249144421629,6861.52,34.48000000000047,0.151,25.372,13.2,42.7,3.491246874926986,4.18,42.9,98.3,0.26,5.3,8.1,3.666,2.91,98.0,418.3,291.0,3.0,0,4.0,3.068,4.5,20.2,5.49,1.0344000000000141e-09,3.4936381399098124,0.23861566484517313,47.137007215308984,47.10474369223211
34.04600000000001,0.006478045290754821,598.0,3.666,6.76,90.01,116.0,16.35318275154004,10.0,10.0,0.151,25.372,13.2,42.7,0.9828789850622944,3.93,29.35,98.3,0.26,5.3,8.1,3.666,2.91,98.0,418.3,291.0,2.0,0,6.0,3.068,6.625,20.2,5.54,3e-10,3.8760544497482767,0.2906137184115523,157.41959264599856,39.918017523945565
20.856,7.056661522319994,495.0,4.505,6.59,245.94,132.0,16.01642710472279,9576.0,24.0,0.234,2.832,2.2,81.8,0.9659525512706746,3.51,15.8,65.0,0.24,6.0,7.7,4.505,2.43,20.0,346.7,243.0,3.0,0,4.0,3.068,4.5,19.2,5.49,7.2e-10,4.867050272562086,0.3606557377049181,143.059797498511,28.392757140190394
41.1885,6.455576921112063,675.0,23.803,6.97,248.91,113.0,15.26899383983573,4998.0,102.0,0.061,6.208,7.4,62.1,0.9666697136670013,4.92,36.45,79.4,0.22,7.0,30.8,23.803,3.19,14.0,473.3,319.0,3.0,0,3.0,3.068,3.5,77.0,5.49,3.0599999999999998e-09,1.4697068528080044,0.1038251366120219,200.37949328812937,131.79552577542412
10.24,7.136563512682098,446.0,9.957,6.64,188.31,64.0,4.734246575342466,9608.700390000002,99.99960999999894,0.094,9.892,13.3,70.1,1.6632035578885989,5.29,16.0,47.0,0.61,4.9,15.7,9.957,2.06,25.0,311.7,206.0,3.0,0,4.0,3.068,4.5,39.1,5.49,2.9999882999999677e-09,1.6632035578885986,0.0364298724954463,125.22082191780811,125.22082191780812
49.15900000000001,2.64172334007076,478.0,13.176,6.86,239.15,109.0,14.55989048596851,2062.9995,24.0005000000001,0.459,8.897,20.7,33.4,0.7295827867323291,5.22,45.1,55.5,0.28,5.0,18.4,13.176,2.14,45.0,335.0,214.0,2.0,0,3.0,3.068,3.5,46.0,5.49,7.200150000000031e-10,0.7300825009698174,0.04918032786885254,281.6840182648397,281.49121606205733
14.74396,6.591362903192021,494.0699999999999,4.577539999999999,6.5962,245.99,77.0,35.66872005475702,8931.132,35.86800000000039,0.21106,2.93926,3.793,76.724,2.8788690138018906,2.88,19.148,63.91499999999999,0.2369,6.247999999999999,7.886,4.577539999999999,2.4517,19.38,345.646,244.86,3.0,0,4.0,3.068,4.5,19.944,5.49,1.0760400000000121e-09,2.880840841893536,0.4754098360655738,39.38554558337269,39.35858764662842
38.31696,8.045990766371085,479.6800000000001,10.59912,6.6996,247.68,132.0,6.784394250513347,10864.90034,80.9996599999995,0.18376,8.567440000000001,13.376,56.768,5.451119457525437,4.55,29.028,52.76000000000001,0.2656000000000001,4.944000000000001,20.352,10.59912,2.2732,45.12,336.004,227.32,3.0,0,4.0,3.068,4.5,50.908,5.49,2.4299897999999853e-09,5.454853100989497,0.1712204007285975,32.861847857767415,32.839355148761406
12.877425,0.5365267963688921,492.0,4.739,6.61,154.47,43.0,7.660506502395619,649.90296,79.99703999999997,0.16,3.178,8.1,63.0,18.604472823670456,2.4,29.9475,61.5,0.23,6.8,8.3,4.739,2.5,18.0,343.3,249.0,2.0,0,4.0,3.068,4.5,21.6,6.02,2.399911199999999e-09,18.604472823670452,0.601328903654485,5.07878884136726,5.0787888413672615
20.63053,4.964158496531874,814.0400000000001,58.59732,6.978800000000001,247.92,73.0,30.26420260095825,15185.09988,141.0001200000006,0.1182,4.94784,11.52,59.285,0.9667132122816646,3.77,28.261,108.264,0.3168,6.56,32.82400000000001,58.59732,3.2956,24.56,570.1,329.5600000000001,3.0,0,6.0,3.068,6.625,82.016,5.49,4.230003600000018e-09,2.2375126259208558,0.3132969034608379,153.5359142346635,66.33490918930964
21.408,5.576379754231661,446.0,9.957,6.64,247.62,64.0,3.879534565366188,7564.200019999999,21.99998000000051,0.094,9.892,13.3,70.1,6.5962941558910675,4.84,33.45,47.0,0.61,4.9,15.7,9.957,2.06,25.0,311.7,206.0,2.0,0,4.0,3.068,4.5,39.1,5.49,6.599994000000152e-10,6.596294155891067,0.11839708561020043,28.887611225188216,28.88761122518822
6.636,0.6611944832632121,495.0,4.505,6.59,232.36,42.0,26.60917180013689,822.5028,76.99720000000002,0.234,2.832,2.2,81.8,0.9765148710254198,5.36,15.8,65.0,0.24,6.0,7.7,4.505,2.43,20.0,346.7,243.0,2.0,0,4.0,3.068,4.5,19.2,6.02,2.309916000000001e-09,0.9765148710254195,0.1096345514950165,216.0987285586877,216.09872855868775
21.45,6.590260299829158,598.0,3.666,6.76,247.81,50.0,4.265571526351814,8861.5002,103.9997999999996,0.151,25.372,13.2,42.7,7.563199336924993,4.67,42.9,98.3,0.26,5.3,8.1,3.666,2.91,98.0,418.3,291.0,3.0,0,4.0,3.068,4.5,20.2,5.49,3.1199939999999877e-09,7.568379610443434,0.14936247723132973,24.309589041095883,24.29295003422313
24.0195,3.77465235242348,675.0,23.803,6.97,246.37,67.0,4.191649555099247,5097.10026,37.9997400000002,0.061,6.208,7.4,62.1,12.108034993339738,4.73,35.85,79.4,0.22,7.0,30.8,23.803,3.19,14.0,473.3,319.0,2.0,0,4.0,3.068,4.5,77.0,6.02,1.139992200000006e-09,12.116328167992709,0.21428571428571416,15.379908675799097,15.369381702030585
41.9986,9.188361357187494,532.4,9.62148,6.5608,247.3,131.0,3.676933607118412,12435.0,65.0,0.166,10.88344,19.108,48.012,4.175852041205197,5.63,32.06,68.312,0.4012,6.916,16.348,9.62148,2.5136,27.16,372.9,251.36,3.0,0,4.0,3.068,4.5,40.756,6.02,1.95e-09,4.175852041205196,0.06478405315614613,53.07983643096583,53.07983643096585
23.166,3.544238309630153,598.0,3.666,6.76,244.26,54.0,22.02874743326489,2730.0,70.0,0.151,25.372,13.2,42.7,5.340111289220839,2.59,42.9,98.3,0.26,5.3,8.1,3.666,2.91,98.0,418.3,291.0,3.0,0,3.0,3.068,3.5,20.2,5.49,2.0999999999999998e-09,5.182919668598473,0.5282331511839709,19.094827507215832,19.673950293846914
28.435,2.664887469022986,566.0,9.491,6.53,235.56,55.0,3.813826146475017,2073.29944,32.00055999999995,0.194,11.269,26.5,19.9,24.56870969018321,3.11,51.7,76.6,0.32,7.7,16.6,9.491,2.69,28.0,396.7,269.0,2.0,0,3.0,2.067,3.5,41.4,5.49,9.600167999999985e-10,24.568709690183205,0.4335154826958106,4.983613157788781,4.983613157788781
20.592,0.1139219456666835,598.0,3.666,6.76,113.98,48.0,3.676933607118412,48.996,41.004,0.151,25.372,13.2,42.7,7.168989393823909,4.82,42.9,98.3,0.26,5.3,8.1,3.666,2.91,98.0,418.3,291.0,2.0,0,3.0,2.067,3.5,20.2,5.49,1.2301199999999999e-09,7.173899660532008,0.12204007285974497,26.47008791658148,26.451970128822012
14.136,0.008097556613443526,598.0,3.666,6.76,90.01,48.0,1.989041095890411,2.0,23.0,0.151,25.372,13.2,42.7,31.07579011301273,3.97,29.45,98.3,0.26,5.3,8.1,3.666,2.91,98.0,418.3,291.0,2.0,0,6.0,3.068,6.625,20.2,5.54,6.9e-10,31.07579011301273,0.2833935018050541,5.0296134717738425,5.0296134717738425
0.0,0.0,598.0,3.666,6.76,0.0,0.0,19.81930184804928,0.0,0.0,0.151,25.372,13.2,42.7,1.0322476785304449,3.39,29.45,98.3,0.26,5.3,8.1,3.666,2.91,98.0,418.3,291.0,2.0,0,4.0,3.068,4.5,20.2,3.91,0.0,1.0329546974883423,0.1329923273657289,129.29510010537408,129.20660243247514
31.746,5.442937404074876,598.0,3.666,6.76,247.5,74.0,11.16495550992471,4128.0,172.0,0.151,25.372,13.2,42.7,1.127617753028543,5.17,42.9,98.3,0.26,5.3,8.1,3.666,2.91,98.0,418.3,291.0,1.0,0,3.0,3.068,3.5,20.2,5.49,5.1599999999999996e-09,1.1283900939552747,0.058287795992714074,180.50736301369847,180.38381245722093
9.164000000000001,0.8736939683641027,495.0,4.505,6.59,201.28,58.0,14.80547945205479,2656.39952,41.00048000000015,0.234,2.832,2.2,81.8,2.9250715422230247,7.08,15.8,65.0,0.24,6.0,7.7,4.505,2.43,20.0,346.7,243.0,2.0,0,6.0,3.068,6.625,19.2,8.18,1.230014400000005e-09,2.925071542223025,0.1344743276283618,95.29344956413452,95.29344956413452
16.758,10.10719749290624,437.0,10.633,6.77,248.04,57.0,4.134154688569473,13629.0,120.9999999999982,0.105,8.941,19.2,40.7,26.379060854148193,3.25,29.4,45.5,0.27,4.9,16.7,10.633,2.04,68.0,306.7,204.0,3.0,0,4.0,3.068,4.5,41.8,6.02,3.629999999999945e-09,26.379060854148193,0.46013289036544847,4.850542504639274,4.850542504639274
18.904,7.934113278485972,833.0,63.342,6.98,245.83,68.0,3.425051334702259,10725.69969,68.00030999999944,0.126,4.776,10.9,60.4,31.955380577427814,3.24,27.8,112.2,0.33,6.5,33.1,63.342,3.31,26.0,583.3,331.0,3.0,0,4.0,3.068,4.5,82.69999999999999,6.02,2.040009299999983e-09,31.955380577427817,0.46179401993355473,3.991786447638605,3.9917864476386042
65.988,0.5364532894780346,638.0,9.873,6.84,210.32,156.0,15.45516769336071,605.80698,123.99302,0.081,8.796,33.9,22.1,2.927473968322605,4.34,42.3,75.8,0.35,7.2,30.9,9.873,3.19,22.0,446.7,319.0,2.0,0,4.0,3.068,4.5,77.1,5.49,3.7197906e-09,2.9294790874789913,0.20947176684881608,58.36640857653364,58.32645894711779
25.872,15.59642068152749,437.0,10.633,6.77,248.78,88.0,1.325119780971937,12252.40016,68.9998400000004,0.105,8.941,19.2,40.7,49.879612155918515,4.34,29.4,45.5,0.27,4.9,16.7,10.633,2.04,68.0,306.7,204.0,3.0,0,3.0,3.068,3.5,41.8,6.02,2.0699952000000122e-09,49.91377627383354,0.27906976744186046,3.425570776255709,3.4232261008441704
20.61753,7.056661522319994,432.87,8.008679999999998,7.0237,247.18,53.0,2.523287671232877,9576.0,24.0,0.05130999999999999,8.99705,11.629,48.673,10.921883950173985,4.79,38.901,47.624,0.3113,5.785,13.042,8.008679999999998,1.9987,46.76,303.75,199.87,3.0,0,4.0,3.068,4.5,32.655,5.49,7.2e-10,10.921883950173982,0.12750455373406197,17.26649706457925,17.266497064579255
12.64,3.38447777575187,495.0,4.505,6.59,184.95,80.0,14.46027397260274,4540.30023,63.99977000000035,0.234,2.832,2.2,81.8,9.583682676270241,3.65,15.8,65.0,0.24,6.0,7.7,4.505,2.43,20.0,346.7,243.0,2.0,0,4.0,2.067,4.5,19.2,6.02,1.919993100000011e-09,6.452649983738769,0.393687707641196,14.994318181818182,22.27004219409283
15.3348,5.696097283334173,436.09,10.05476,6.8259,246.11,52.0,15.29911019849418,4410.0,90.0,0.09317,8.95335,12.42,47.84,7.689072196326213,5.09,29.49,45.968,0.2791,5.095,15.894,10.05476,2.0309,63.31999999999999,306.05,203.09,3.0,0,3.0,3.068,3.5,39.785,5.49,2.7e-09,1.0293429677768458,0.0728597449908926,26.062143217116407,194.68117727583828
21.45,5.194511456226949,430.0,6.185,7.2,246.33,55.0,4.774811772758385,6960.6995,106.0005000000001,0.014,9.036,7.9,52.6,24.65090960015541,2.08,39.0,49.1,0.34,6.4,10.5,6.185,1.97,32.0,301.7,197.0,3.0,0,4.0,3.068,4.5,26.3,5.49,3.180015000000003e-09,28.11670383948566,0.6211293260473588,3.3219773674806428,2.9124951575769624
23.12895,4.753362902770711,430.0,6.185,7.2,245.69,58.0,5.0,14562.30019,112.9998099999993,0.014,9.036,7.9,52.6,7.03020742092737,6.27,39.8775,49.1,0.34,6.4,10.5,6.185,1.97,32.0,301.7,197.0,3.0,0,6.0,3.068,6.625,26.3,7.11,3.38999429999998e-09,6.614173228346463,0.11814345991561191,35.112818003913866,37.32142857142854
25.542,11.73280238421985,437.0,10.633,6.77,247.98,66.0,4.410677618069816,15878.5002,82.9997999999996,0.105,8.941,19.2,40.7,14.717957741315852,4.37,38.7,45.5,0.27,4.9,16.7,10.633,2.04,68.0,306.7,204.0,3.0,0,4.0,3.068,4.5,41.8,6.02,2.489993999999988e-09,14.728038534289352,0.27408637873754144,11.689613947696143,11.681612843009152
21.879,1.961989064259549,598.0,3.666,6.76,231.36,51.0,17.78781656399726,1519.0,31.0,0.151,25.372,13.2,42.7,0.6856586746881371,5.18,42.9,98.3,0.26,5.3,8.1,3.666,2.91,98.0,418.3,291.0,2.0,0,3.0,2.067,3.5,20.2,5.49,9.300000000000001e-10,0.6861283039173756,0.0564663023679418,297.4322580645156,297.22867677905055
8.48,6.328996981482415,446.0,9.957,6.64,244.57,53.0,13.69199178644764,4949.0,51.0,0.094,9.892,13.3,70.1,1.7527990464899155,4.88,16.0,47.0,0.61,4.9,15.7,9.957,2.06,25.0,311.7,206.0,3.0,0,3.0,3.068,3.5,39.1,5.49,1.5299999999999999e-09,1.753999593782032,0.11111111111111116,109.61095890410954,109.53593429158104
24.18,8.40080852854024,430.0,6.185,7.2,247.94,62.0,12.93908281998631,11356.59982,72.00017999999909,0.014,9.036,7.9,52.6,7.1759174411281546,3.13,39.0,49.1,0.34,6.4,10.5,6.185,1.97,32.0,301.7,197.0,3.0,0,4.0,3.068,4.5,26.3,5.49,2.1600053999999728e-09,7.180832453074133,0.429872495446266,17.17248664964012,17.160732723117434
16.68,2.278438913333669,833.0,63.342,6.98,180.25,48.0,12.62970568104038,1746.0,54.0,0.126,4.776,10.9,60.4,2.2132547354190746,4.78,34.75,112.2,0.33,6.5,33.1,63.342,3.31,26.0,583.3,331.0,2.0,0,3.0,3.068,3.5,82.7,5.49,1.62e-09,2.213254735419075,0.12932604735883424,85.02815937376482,85.02815937376481
23.2825,1.396630926292499,833.0,63.342,6.98,221.86,67.0,11.00889801505818,1881.0,19.0,0.126,4.776,10.9,60.4,1.6439284308561157,5.03,34.75,112.2,0.33,6.5,33.1,63.342,3.31,26.0,583.3,331.0,2.0,0,4.0,3.068,4.5,82.7,5.49,5.7e-10,1.645054409233414,0.0837887067395264,120.46235854675402,120.3799065559623
20.22306,4.410413451449997,430.0,6.185,7.2,245.66,52.0,9.500342231348391,5988.0,12.0,0.014,9.036,7.9,52.6,7.293562368104563,4.26,38.8905,49.1,0.34,6.4,10.5,6.185,1.97,32.0,301.7,197.0,2.0,0,4.0,3.068,4.5,26.3,6.02,3.6e-10,7.293562368104563,0.29235880398671094,22.995146537240995,22.995146537240995
19.95,1.160600299749067,566.0,9.491,6.53,239.93,38.0,9.508555783709788,1569.90027,8.999729999999772,0.194,11.269,26.5,19.9,2.4428890133334535,5.43,52.5,76.6,0.32,7.7,16.6,9.491,2.69,28.0,396.7,269.0,2.0,0,4.0,2.067,4.5,41.4,6.02,2.699918999999932e-10,2.4428890133334535,0.09800664451827241,87.51094560261724,87.51094560261724
21.9192,3.15895863460106,423.68,8.283,6.747999999999999,243.33,48.0,9.240246406570842,4245.50025,51.99974999999995,0.36472,9.495999999999999,9.52,49.09999999999999,6.007611548556425,4.61,45.66499999999999,45.63200000000001,0.4588,6.268,12.748,8.283,2.0096,12.76,297.3,200.96,2.0,0,4.0,2.067,4.5,30.82,6.02,1.559992499999998e-09,6.007611548556428,0.23421926910298993,30.211018393114625,30.211018393114614
17.4,0.1102603362862499,675.0,23.803,6.97,89.42,58.0,8.268309377138946,124.5,25.5,0.061,6.208,7.4,62.1,0.9667132122816646,4.99,30.0,79.4,0.22,7.0,30.8,23.803,3.19,14.0,473.3,319.0,2.0,0,4.0,2.067,4.5,77.0,5.49,7.649999999999999e-10,2.380781665536841,0.09107468123861566,203.221276400788,82.51772758384669
16.68,1.911179162294999,833.0,63.342,6.98,173.39,60.0,9.034907597535934,2574.0,26.0,0.126,4.776,10.9,60.4,7.010856597470773,3.09,27.8,112.2,0.33,6.5,33.1,63.342,3.31,26.0,583.3,331.0,2.0,0,4.0,2.067,4.5,82.7,3.91,7.8e-10,3.5731925554760213,0.2097186700767264,17.35216540457755,34.04617619071467
50.622,0.06983154631462495,598.0,3.666,6.76,90.09,118.0,7.898699520876113,17.575,77.425,0.151,25.372,13.2,42.7,16.09925833959552,4.11,42.9,98.3,0.26,5.3,8.1,3.666,2.91,98.0,418.3,291.0,2.0,0,4.0,2.067,4.5,20.2,5.54,2.32275e-09,7.127655945086586,0.2581227436823104,10.050837138508372,22.701856664895683
23.4,2.148312392201293,675.0,23.803,6.97,153.6,78.0,7.832991101984942,2820.60126,101.99874,0.061,6.208,7.4,62.1,15.018013083911525,2.1,30.0,79.4,0.22,7.0,30.8,23.803,3.19,14.0,473.3,319.0,2.0,0,4.0,2.067,4.5,77.0,5.49,3.0599621999999997e-09,17.038774229593198,0.6174863387978142,5.505199981674073,4.852295372911026
33.807,0.8909579590639642,833.0,63.342,6.98,236.72,118.0,7.0,2654.70057,95.99942999999985,0.126,4.776,10.9,60.4,17.794964699764293,2.09,28.65,112.2,0.33,6.5,33.1,63.342,3.31,26.0,583.3,331.0,2.0,0,6.0,2.067,6.625,82.7,5.54,2.879982899999995e-09,19.40382452193476,0.6227436823104694,4.623974588048441,4.240579710144928
23.352,0.749696779855642,638.0,9.873,6.84,187.9,56.0,6.1492128678987,932.90253,86.99747000000002,0.081,8.796,33.9,22.1,0.9838529654087371,4.22,41.7,75.8,0.35,7.2,30.9,9.873,3.19,22.0,446.7,319.0,2.0,0,4.0,2.067,4.5,77.1,5.54,2.6099241e-09,8.451244907832649,0.2382671480144405,168.86845710165827,19.658847198888264
33.15,7.742701334693042,430.0,6.185,7.2,198.22,85.0,3.759069130732375,10375.3005,157.9994999999999,0.014,9.036,7.9,52.6,36.86622202086357,1.97,39.0,49.1,0.34,6.4,10.5,6.185,1.97,32.0,301.7,197.0,3.0,0,4.0,,4.5,26.3,5.49,4.739984999999997e-09,36.86622202086357,0.6411657559198544,2.1037972123701074,2.1037972123701074
13.79975,4.210729438990633,2634.84,669.55386,6.7837,247.32,85.0,32.87063655030801,12948.0,52.0,0.31219,7.625070000000001,42.53334,40.20400000000001,0.6308228170955922,4.08,16.235,275.897,1.9065,11.224,106.845,669.55386,2.7159,17.76,1844.6,271.59,2.0,0,6.0,3.068,6.625,266.7980000000001,6.02,1.56e-09,2.323592140937405,0.32225913621262453,254.6355599491598,69.12999851817355
12.685,0.02531598792592966,731.0,53.762,7.25,90.01,43.0,3.427789185489391,2.0,18.0,0.119,5.63,6.1,63.7,4.594224044678127,5.09,29.5,,0.39,7.3,35.5,53.762,3.1,64.0,511.7,310.0,2.0,0,3.0,2.067,3.5,88.8,5.49,5.4e-10,4.594224044678125,0.0728597449908926,43.61861738535245,43.61861738535247
9.1341,4.361441162680045,2892.64,752.4775599999999,6.7752,247.87,54.0,5.0,13329.30047,135.9995299999991,0.33824,7.43572,46.43189000000001,35.834,34.42748158425723,6.11,16.915,302.0119999999999,2.124,12.304,116.62,752.4775599999999,2.7064,16.96,2025.1,270.64,3.0,0,6.0,3.068,6.625,291.208,7.11,4.079985899999974e-09,7.874015748031496,0.14064697609001406,6.98718494739853,30.55
15.483,0.4042143928253922,833.0,63.342,6.98,213.08,78.0,22.25051334702259,436.89555,113.00445,0.126,4.776,10.9,60.4,1.8047889362666882,4.47,19.85,112.2,0.33,6.5,33.1,63.342,3.31,26.0,583.3,331.0,2.0,0,4.0,3.068,4.5,82.7,5.49,3.3901335000000013e-09,1.8047889362666882,0.18579234972677602,97.50960260901071,97.50960260901071
9.384,0.5821411423567525,624.0,22.749,6.85,158.94,46.0,13.40177960301164,396.8937,63.00630000000001,0.109,9.102,78.4,0.0,0.9659308356879382,5.15,20.4,72.2,0.21,2.8,30.6,22.749,2.79,24.0,436.7,279.0,2.0,0,3.0,2.067,3.5,76.4,5.49,1.890189e-09,0.9988096482832388,0.061930783242258626,209.90727081138039,202.997543986794
19.778,1.959963785225474,415.0,7.632,6.79,182.67,44.0,15.0,1524.3998,24.00019999999995,0.47,9.342,7.9,40.1,0.13298240551691126,5.44,44.95,45.1,0.4,6.8,11.6,7.632,1.99,8.0,291.7,199.0,2.0,0,3.0,3.068,3.5,27.6,5.49,7.200059999999985e-10,0.13123359580052446,0.009107468123861534,1610.5380821917865,1632.000000000006
8.96,1.617151598864999,446.0,9.957,6.64,233.8,56.0,2.234086242299794,2167.0,33.0,0.094,9.892,13.3,70.1,4.934286706808697,5.74,16.0,47.0,0.61,4.9,15.7,9.957,2.06,25.0,311.7,206.0,2.0,0,4.0,2.067,4.5,39.1,6.02,9.9e-10,4.934286706808698,0.04651162790697664,45.79876796714589,45.798767967145885
12.036,3.923978128519097,624.0,22.749,6.85,238.4,59.0,14.55441478439425,3038.0,62.0,0.109,9.102,78.4,0.0,1.6219050496791758,4.89,20.4,72.2,0.21,2.8,30.6,22.749,2.79,24.0,436.7,279.0,3.0,0,3.0,2.067,3.5,76.4,5.49,1.8600000000000002e-09,1.6230159435488187,0.10928961748633889,118.69972602739712,118.61848049281303
14.904,3.797398188889449,638.0,9.873,6.84,243.57,48.0,14.02053388090349,2985.0,15.0,0.081,8.796,33.9,22.1,0.6734659046353835,3.67,31.05,75.8,0.35,7.2,30.9,9.873,3.19,22.0,446.7,319.0,2.0,0,3.0,2.067,3.5,77.1,3.91,4.5e-10,0.6739271826522572,0.061381074168798004,214.54417808219156,214.3973305954823
31.4685,3.141207781849352,430.0,6.185,7.2,242.19,81.0,13.29774127310062,2312.60304,168.9969599999999,0.014,9.036,7.9,52.6,0.5325538754845284,5.31,38.85,49.1,0.34,6.4,10.5,6.185,1.97,32.0,301.7,197.0,1.0,0,3.0,3.068,3.5,26.3,5.49,5.069908799999998e-09,0.5329186384129425,0.032786885245901745,392.5520547945194,392.28336755646694
36.39100000000001,0.9999815230742216,833.0,63.342,6.98,184.24,151.0,10.88843258042437,454.013,335.987,0.126,4.776,10.9,60.4,11.163038564061024,3.4,24.1,112.2,0.33,6.5,33.1,63.342,3.31,26.0,583.3,331.0,1.0,0,3.0,2.067,3.5,82.7,5.49,1.007961e-08,7.556961386238588,0.38069216757741353,11.991203555229758,17.71323960451811
12.444,1.726676866242673,624.0,22.749,6.85,241.64,61.0,10.62286105407255,2313.9999,35.00009999999975,0.109,9.102,78.4,0.0,1.4444151310983058,5.1,20.4,72.2,0.21,2.8,30.6,22.749,2.79,24.0,436.7,279.0,2.0,0,4.0,2.067,4.5,76.4,5.49,1.050002999999993e-09,1.4454044565305653,0.07103825136612033,139.0094836670177,138.9143368609485
15.912,0.02940275634299998,624.0,22.749,6.85,90.72,78.0,8.750171115674195,32.0,8.0,0.109,9.102,78.4,0.0,0.0,3.98,20.4,72.2,0.21,2.8,30.6,22.749,2.79,24.0,436.7,279.0,2.0,0,4.0,2.067,4.5,76.4,3.91,2.4e-10,-0.31495447064736365,-0.017902813299232694,inf,-497.5097291483339
24.453,2.070615608564916,598.0,3.666,6.76,226.1,57.0,8.862422997946611,2796.90001,19.9999899999998,0.151,25.372,13.2,42.7,3.773421973782473,4.64,42.9,98.3,0.26,5.3,8.1,3.666,2.91,98.0,418.3,291.0,2.0,0,4.0,3.068,4.5,20.2,5.49,5.999996999999939e-10,3.776006509380955,0.15482695810564673,48.41153908138596,48.37840318879088
12.427,0.2658178732222615,833.0,63.342,6.98,183.31,43.0,13.74401095140315,64.00800000000001,145.992,0.126,4.776,10.9,60.4,0.20051683031652998,5.42,28.9,112.2,0.33,6.5,33.1,63.342,3.31,26.0,583.3,331.0,2.0,0,3.0,,3.5,82.7,5.49,4.379759999999999e-09,0.20051683031652995,0.012750455373406244,1064.1791336657823,1064.1791336657825
7.314,1.295609058150964,495.0,4.505,6.59,241.62,46.0,27.63586584531143,3960.0,40.0,0.234,2.832,2.2,81.8,0.654867864124474,5.03,15.9,65.0,0.24,6.0,7.7,4.505,2.43,20.0,346.7,243.0,2.0,0,6.0,3.068,6.625,19.2,5.49,1.2e-09,0.655316403757436,0.0837887067395264,302.3991661703395,302.19218522155757
14.91148,2.205206725724998,421.0,4.0,7.03,195.85,131.96,6.887671232876713,2910.0,90.0,3.71,5.0,7.16,63.5,9.888717669241226,3.81,11.3,61.7,0.1,4.96,10.3,0.15,179.0,75.0,248.0,179.0,1.0,0,4.0,2.067,4.5,26.9,5.54,3.78e-09,9.888717669241224,0.31227436823104693,15.168801963734262,15.168801963734264
1.919412,8.457444419571408,718.0,4.6,6.7,248.12,86.46,14.8145106091718,26017.10004,93.99996000000101,6.27,29.4,18.4,40.5,11.129506454946373,2.92,2.22,110.0,0.1,3.35,5.63,0.15,315.0,32.0,411.0,315.0,1.0,0,6.0,3.068,6.625,14.3,7.11,3.947998320000042e-09,11.135071165910214,0.589310829817159,10.32935560859188,10.324193551021875
1.9807168,2.784758671852262,603.8,24.72,6.9445,228.56,62.84,15.06639288158795,2156.0,44.0,11.055,5.0,3.9745,68.93,1.8804901295734997,4.77,3.152,81.28,0.1,3.144,11.175,0.15,257.7,215.85,347.65,257.7,0.0,0,3.0,2.067,3.5,29.695,5.49,1.848e-09,1.8814361815530851,0.13114754098360668,99.8650684931506,99.81485284052008
6.44552,1.209597903100919,421.0,4.0,7.03,219.98,57.04,9.210130047912388,869.596,86.00400000000002,3.71,5.0,7.16,63.5,1.580537792466786,5.12,11.3,61.7,0.1,4.96,10.3,0.15,179.0,75.0,248.0,179.0,1.0,0,3.0,3.068,3.5,26.9,5.49,3.612168000000001e-09,1.5816203525986132,0.0673952641165756,127.53557941503146,127.44828606840922
7.260250000000001,0.8421458877981268,421.0,4.0,7.03,225.87,64.25,23.64955509924709,2535.0,65.0,3.71,5.0,7.16,63.5,2.362295879951797,4.07,11.3,61.7,0.1,4.96,10.3,0.15,179.0,75.0,248.0,179.0,1.0,0,6.0,3.068,6.625,26.9,5.49,2.73e-09,2.3639138908284765,0.2586520947176685,67.8307158016593,67.78428820699695
2.015318,23.66500577334016,617.0,24.3,6.94,189.38,165.19,4.70362765229295,18652.69989,43.00011000000086,12.3,5.0,3.49,68.9,13.968586435426658,3.82,1.22,83.5,0.1,2.88,11.4,0.15,267.0,240.0,355.0,267.0,0.0,0,3.0,,3.5,30.1,5.49,1.806004620000036e-09,13.978153960382429,0.3041894353369764,10.766565499138705,10.759196186682075
17.55591,8.805533500336482,529.0,27.1,6.97,247.66,124.51,9.271232876712329,6924.5001,31.9998999999998,4.0,5.0,6.72,69.1,8.408024794772993,4.04,14.1,68.7,0.1,4.64,9.9,0.15,205.0,79.0,306.0,205.0,0.0,0,3.0,,3.5,27.4,6.02,9.599969999999939e-10,8.408024794772992,0.32890365448504977,18.91706102117061,18.917061021170618
6.62745,7.283871321960528,421.0,4.0,7.03,248.12,58.65,19.1013698313039,9800.099900000001,109.0000999999993,3.71,5.0,7.16,63.5,6.705705599451296,3.32,11.3,61.7,0.1,4.96,10.3,0.15,179.0,75.0,248.0,179.0,1.0,0,4.0,3.068,4.5,26.9,6.02,7.63000699999995e-09,5.565004684858718,0.4485049833887043,19.492156265854895,23.487610311084797
7.375479999999999,0.3537909312648669,584.0,46.1,6.74,177.99,51.94,11.00889801505818,177.4825,102.0175,12.1,7.73,11.3,50.7,0.8220868844483685,5.24,14.2,97.0,0.1,1.05,6.85,0.15,209.0,221.0,337.0,209.0,1.0,0,3.0,2.067,3.5,18.8,5.49,7.141224999999997e-09,0.894051309365986,0.04553734061930783,250.9457534246575,230.74650239561947
4.63032,0.05012565609334072,993.0,126.0,6.72,90.11,39.24,5.23750855578371,18.612,20.988,2.01,32.8,28.3,46.7,5.258261954056584,4.79,11.8,164.0,0.1,6.94,8.61,0.15,287.0,42.0,562.0,287.0,0.0,0,3.0,2.067,3.5,22.9,5.49,1.46916e-09,5.261863503340181,0.12750455373406197,35.86407045009782,35.83952283171995
5.989619999999999,0.05299041047837443,634.0,26.3,6.81,115.93,32.91,1.668493150684931,145.604,17.99600000000001,3.14,5.28,12.3,46.6,9.910399131143086,5.07,18.2,81.9,0.1,4.03,12.4,0.15,243.0,86.0,368.0,243.0,0.0,0,6.0,3.068,6.625,34.3,5.49,1.2597200000000011e-09,9.910399131143091,0.07650273224043715,20.14109589041097,20.141095890410956
9.72,3.474891251506596,514.0,15.1,6.33,250.0,81.0,11.09650924024641,4675.2997,52.0002999999997,10.4,5.0,29.1,39.4,9.005674808783613,3.48,12.0,71.2,0.1,4.45,13.8,0.227,207.0,162.0,300.0,207.0,0.0,0,4.0,3.068,4.5,38.1,6.02,3.030057480999983e-09,9.011843079200586,0.4219269102990033,15.213504476324028,15.203091400022645
6.498000000000001,1.92799583943445,800.0,15.6,7.09,250.0,57.0,10.85010266940452,5927.39992,25.0000799999998,4.52,5.0,3.23,70.5,13.758975315251373,2.26,11.4,96.3,0.1,3.19,35.4,0.889,361.0,71.0,458.0,361.0,1.0,0,6.0,3.068,6.625,95.7,6.02,1.456754661599988e-09,13.643326756751922,0.6245847176079734,6.4667881084231995,6.521604264056972
12.705,1.653905044293749,693.0,26.9,7.48,250.0,55.0,16.66803559206023,2205.0,45.0,8.02,5.0,22.3,43.9,1.2984299830929213,5.47,23.1,109.0,0.1,6.360000000000001,29.4,0.6980000000000001,306.0,184.0,398.0,306.0,0.0,0,4.0,2.067,4.5,79.9,6.02,2.62215e-09,1.2991058956822246,0.09136212624584715,165.8574844333749,165.77119034285363
5.664000000000001,0.4151822019852464,993.0,126.0,6.72,250.0,48.0,5.934246575342466,287.0,41.0,2.01,32.8,28.3,46.7,0.663438538326754,3.81,11.8,164.0,0.1,6.94,8.61,0.15,287.0,42.0,562.0,287.0,0.0,0,3.0,2.067,3.5,22.9,3.91,2.38907e-09,0.663438538326754,0.0255754475703325,226.0947945205478,226.0947945205478
7.29,7.747993830834782,496.0,15.2,7.01,250.0,54.0,5.325119780971937,10501.50015,38.99985000000015,3.53,5.55,3.33,57.2,10.269619253891461,4.63,13.5,63.5,0.1,2.68,10.4,0.15,207.0,64.0,290.0,207.0,0.0,0,4.0,3.068,4.5,27.8,6.02,2.2729112580000088e-09,10.2766532396818,0.23089700996677737,17.749778259584122,17.737629198489262
12.408,1.470137817149999,629.0,14.8,7.25,250.0,66.0,6.770704996577686,1922.0,78.0,4.23,5.0,9.17,62.5,5.46214072614154,5.08,18.8,99.5,0.1,5.68,26.4,0.709,272.0,94.0,364.0,242.0,1.0,0,4.0,3.068,4.5,71.9,6.02,4.5450600000000004e-09,5.465881918419718,0.1561461794019933,36.615680559603625,36.590618492143264
0.6892999999999999,0.2716814686093199,687.0,4.0,7.02,250.0,61.0,28.62970568104038,223.608,145.992,5.04,5.0,2.18,21.7,1.566595559317158,4.88,1.13,111.0,0.1,2.84,6.95,0.15,318.0,109.0,396.0,318.0,2.0,0,4.0,,4.5,18.7,6.02,0.0,1.567668569974225,0.18936877076411956,122.63917327565494,122.55523133638341
16.64832,6.125549735828042,653.88,26.03,7.3788,250.0,92.0,-0.02190280629705681,8323.300039999998,9.99996000000101,6.526,5.0,12.0472,56.13200000000001,0.5218149248453194,4.39,18.096,93.874,0.1,5.592000000000001,24.62,0.51036,250.08,132.9,377.3200000000001,250.08,1.0,0,4.0,3.068,4.5,64.926,6.02,5.82697669200059e-10,-2929.9089566929138,0.2707641196013289,331.21828725102944,-0.058989766652809444
15.66,1.326833236452402,496.0,15.2,7.01,200.0,116.0,8.2217659137577,4062.39988,34.0001199999997,3.53,5.55,3.33,57.2,2.1533584525710516,5.04,13.5,63.5,0.1,2.68,10.4,0.15,207.0,64.0,290.0,207.0,0.0,0,6.0,3.068,6.625,27.8,5.49,1.9811869923999817e-09,2.154833355620758,0.08196721311475413,92.14684931506848,92.08377823408621
9.588,2.099372527601369,529.0,27.1,6.97,250.0,68.0,25.97672826830938,6446.4999,35.0001000000002,4.0,5.0,6.72,69.1,1.3933887479916611,4.57,14.1,68.7,0.1,4.64,9.9,0.15,205.0,79.0,306.0,205.0,1.0,0,6.0,3.068,6.625,27.4,5.49,2.0394558270000117e-09,1.3943431238464499,0.1675774134790528,129.12495533055392,129.0365741154064
10.14912,4.428128612146654,552.44,19.382,7.273199999999999,250.0,72.0,1.500342231348392,5974.09997,50.00003000000015,4.102399999999999,5.0,3.2816,68.632,25.173860566699233,4.53,14.096,81.172,0.1,4.6418,24.08,0.5234,219.8,80.07999999999998,321.08,207.2,0.0,0,4.0,3.068,4.5,63.606,5.49,2.913501748100009e-09,25.191102936950394,0.17486338797814208,7.084589041095891,7.0797399041752245
11.562,5.973276001699205,529.0,27.1,6.97,250.0,82.0,6.458590006844627,18299.59968,142.0003199999992,4.0,5.0,6.72,69.1,6.529080361770063,4.95,14.1,68.7,0.1,4.64,9.9,0.15,205.0,79.0,306.0,205.0,1.0,0,6.0,3.068,6.625,27.4,6.02,8.274358646399954e-09,6.522473822819622,0.17774086378737533,29.848290871847407,29.878523863440115
11.562,5.973276001699205,529.0,27.1,6.97,250.0,82.0,7.375770020533881,18299.59968,142.0003199999992,4.0,5.0,6.72,69.1,6.7743132887899025,4.75,14.1,68.7,0.1,4.64,9.9,0.15,205.0,79.0,306.0,205.0,1.0,0,6.0,3.068,6.625,27.4,6.02,8.274358646399954e-09,6.778953229398661,0.2109634551495016,27.60543630676303,27.586541415382634
0.8135999999999999,1.484402952036886,687.0,4.0,7.02,250.0,72.0,9.210130047912388,1043.703,128.9970000000001,5.04,5.0,2.18,21.7,0.7251152822281898,3.74,1.13,111.0,0.1,2.84,6.95,0.15,318.0,109.0,396.0,318.0,1.0,0,3.0,3.068,3.5,18.7,3.91,7.516655190000005e-09,0.726690432275038,0.043478260869565195,203.06301369863016,202.6228610540726
7.462350000000002,4.152588982506109,496.6,7.7884,6.6654,250.0,69.0,5.423682409308693,12770.50005,49.99994999999944,10.6598,5.018599999999999,22.54,43.816,31.452581981469187,2.22,10.815,65.038,0.1,3.5242,14.1,0.23102,215.4,210.18,290.76,215.4,1.0,0,6.0,3.068,6.625,38.514,5.49,2.913997085999968e-09,23.73666962124434,0.5956284153005464,2.778836244815885,3.6821330118242503
11.656,1.557945896961711,629.0,14.8,7.25,250.0,62.0,8.928131416837783,1198.7992,32.0007999999998,4.23,5.0,9.17,62.5,3.3490523896104523,4.73,18.8,99.5,0.1,5.68,26.4,0.709,272.0,94.0,364.0,242.0,0.0,0,3.0,2.067,3.5,71.9,5.49,1.8646866159999878e-09,3.351346261110185,0.13843351548269578,55.603929343907716,55.56587052847726
15.142,18.37672271437499,421.0,4.0,7.03,250.0,134.0,5.363449691991787,24850.0,149.9999999999964,3.71,5.0,7.16,63.5,12.616914463027493,4.3,11.3,61.7,0.1,4.96,10.3,0.15,179.0,75.0,248.0,179.0,0.0,0,4.0,3.068,4.5,26.9,6.02,8.740499999999788e-09,12.625556185262445,0.2857142857142857,13.417808219178086,13.408624229979468
5.148000000000001,1.118080606748683,482.1,5.454,6.76,250.0,60.0,16.11772758384668,830.3019999999999,52.99800000000005,9.089,5.093,14.18,46.312,0.958582322313787,4.78,8.580000000000002,60.97999999999999,0.09999999999999999,3.475,13.56,0.2123,214.2,188.3,282.8,214.2,1.0,0,3.0,3.068,3.5,36.69,5.49,3.088193460000003e-09,1.7342864097992507,0.12932604735883424,196.32009896000363,108.51089838139033
