Repository: MBarriosCastellanos/fuzzy_tree_velcorr

# Código del artículo — Sistema de inferencia difusa basado en reglas de árboles para la predicción de la velocidad de corrosión

Implementación autónoma del método ganador y de su evaluación honesta.
Todo el análisis del artículo se reproduce ejecutando cuatro scripts en
orden. Requiere las librerías ya instaladas en el entorno del proyecto:
`numpy`, `pandas`, `scipy`, `scikit-learn`, `matplotlib`.

---

## 1. El método en pocas palabras

El objetivo es estimar la velocidad de corrosión interna $v$ [mpy] con
un modelo **continuo, auditable y coherente con los límites normativos**
(2 y 8 mpy). El método tiene cinco etapas:

1.

File: code/data/int_canolimon.csv (part 5 of 7)
pco2_psig,velocidad_fts,conductividad_uscm,cl_ppm,ph_xx,temperatura_f,presion_psig,anos_y,agua_bwpd,crudo_bopd,fe_total,so4_ppm,n2_mol,metano_mol,velcorr_mpy,espesormin_mm,co2_mol,na_ppm,ba_ppm,mg_ppm,ca_ppm,sr_ppm,hco3_megl,sst_ppm,sdt_ppm,alcalinidad_ppm,patronflujo_xx,fault_xx,diametronom_in,diametroint_in,diametroext_in,durezatotal_ppm,espesor_mm,flujogas_mmscfd,velcorrcal_cmpy,desgaste_xx,vidaremanenteactual_yr,vidaremanenteinstalacion_yr
0.000565,0.8356678425073718,687.0,4.0,7.02,241.93,0.05,8.830136986301369,2528.4,51.60000000000004,5.04,5.0,2.18,21.7,1.961785493536859,5.05,1.13,111.0,0.1,2.84,6.95,0.15,318.0,109.0,396.0,318.0,2.0,0,6.0,3.068,6.625,18.7,5.49,3.6120000000000003e-09,1.9617854935368593,0.08014571948998185,101.34589041095883,101.34589041095882
0.08562927999999999,5.094615591551607,405.78,25.952,6.957699999999999,246.47,2.42,7.578082191780822,6912.77992,18.02008000000032,7.403,5.0,4.071400000000001,68.936,7.503689184774649,4.56,3.5384,74.768,0.1,3.918399999999999,10.4084,0.15,274.67,156.22,495.42,230.42,2.0,0,4.0,3.068,4.5,125.636,6.02,1.2614e-09,7.585074100010818,0.2425249169435216,23.92523925689623,23.668530681178456
10.904,1.014836135178644,629.0,14.8,7.25,250.0,58.0,14.98699520876112,1298.86848,81.73152000000003,4.23,5.0,9.17,62.5,0.06976536075989528,5.27,18.8,99.5,0.1,5.68,26.4,0.709,272.0,94.0,364.0,242.0,2.0,0,4.0,3.068,4.5,71.9,5.49,5.721100000000001e-09,0.577928877816106,0.04007285974499101,2973.973225404724,359.0066579553221
7.538399999999999,5.405119039473553,495.87,13.9806,6.9775,250.0,60.0,3.86027397260274,16647.45,40.04999999999929,4.5401,5.4785,5.1966,55.148,5.099389190971425,4.99,12.564,63.578,0.1,2.7463,10.92,0.16157,208.56,86.36,290.0,208.56,2.0,0,6.0,3.068,6.625,29.295,5.49,2.8035e-09,5.099389190971427,0.09107468123861566,38.52553424657536,38.52553424657534
15.96,5.639494718093061,514.0,15.1,6.33,250.0,133.0,17.94934976043806,17364.09003,47.00996999999869,10.4,5.0,29.1,39.4,1.9721465040462864,6.22,12.0,71.2,0.1,4.45,13.8,0.227,207.0,162.0,300.0,207.0,2.0,0,6.0,3.068,6.625,38.1,7.11,3.2907000000000002e-09,1.952124759191557,0.12517580872011258,124.17023241496067,125.44377023587042
5.31,0.1653521060465168,993.0,126.0,6.72,250.0,45.0,21.72054794520548,337.18525,173.31475,2.01,32.8,28.3,46.7,0.1087543799709195,3.85,11.8,164.0,0.1,6.94,8.61,0.15,207.0,162.0,300.0,287.0,2.0,0,6.0,3.068,6.625,22.9,3.91,1.21331e-08,0.10875437997091948,0.015345268542199501,1393.73515981735,1393.7351598173502
6.49,0.967070738770513,993.0,126.0,6.72,250.0,55.0,7.613698630136986,710.52,53.47999999999996,2.01,32.8,28.3,46.7,4.0983257056766815,4.7,11.8,164.0,0.1,6.94,8.61,0.15,207.0,162.0,300.0,287.0,2.0,0,3.0,2.067,3.5,22.9,5.49,3.7436e-09,4.085052970393815,0.14389799635701275,45.149991329980935,45.29668805271371
7.603120000000001,8.946009138030316,372.79,38.11899999999999,6.943000000000001,250.0,56.0,6.523287671232877,12092.41008,77.88991999999952,5.1976,5.0,7.856999999999999,65.192,5.0039192663391505,4.64,13.577,73.797,0.1,5.0849,14.481,0.23193,266.98,123.2,551.87,209.98,2.0,0,4.0,3.068,4.5,38.959,5.49,5.4523e-09,5.130015509926025,0.15482695810564673,36.506817082997564,35.60947622884768
11.91354,6.208746038834249,684.2900000000001,62.0254,6.797599999999999,250.0,97.0,17.42191780821918,4865.76,39.24000000000004,7.679,5.068199999999999,14.7196,53.71599999999999,3.6608786851792927,3.87,12.282,83.881,0.1,6.2561,25.783,0.4268500000000001,219.86,166.34,394.53,219.86,2.0,0,3.0,2.067,3.5,67.243,5.49,2.7468e-09,3.6608786851792914,0.29508196721311475,41.61902587519025,41.61902587519027
7.896,4.777947905737496,259.0,27.1,6.97,250.0,56.0,7.613698630136986,6482.450000000001,17.54999999999951,4.0,5.0,6.72,69.1,1.9713465419710618,5.11,14.1,68.7,0.1,4.64,9.9,0.15,280.0,98.0,593.0,205.0,2.0,0,4.0,3.068,4.5,27.4,5.49,1.2285e-09,1.9649621882906951,0.06921675774134789,102.0526315789474,102.3842105263158
2.0291,8.733311978278204,460.0,9.74,6.74,250.0,103.0,3.515400410677618,26846.85996,115.9400400000022,0.22,7.55,3.63,30.5,41.29718890278902,3.42,1.97,41.4,0.1,4.0,16.4,0.15,189.0,31.0,265.0,189.0,2.0,0,6.0,3.068,6.625,42.9,7.11,8.115799999999999e-09,41.325474648612854,0.5189873417721519,3.2604076177748085,3.258175990384134
3.4343,0.4498621720478997,1050.0,126.0,7.22,250.0,61.0,4.087671232876712,315.18,296.82,5.15,5.0,21.2,37.2,16.700361779101932,4.3,5.63,158.0,0.1,6.94,38.6,1.22,280.0,98.0,593.0,280.0,2.0,0,4.0,3.068,4.5,103.0,6.02,2.07774e-08,16.56604251546305,0.2857142857142857,10.136986301369866,10.21917808219178
8.52,5.793592616715573,514.0,15.1,6.33,250.0,71.0,10.68767123287671,7834.4098,47.29019999999917,10.4,5.0,29.1,39.4,1.4734764152942832,5.09,12.0,71.2,0.1,4.45,13.8,0.227,207.0,162.0,300.0,207.0,2.0,0,4.0,2.067,4.5,38.1,5.49,3.3103e-09,1.4734764152942832,0.0728597449908926,136.00061643835602,136.00061643835602
8.1,0.9139846809221543,496.0,15.2,7.01,250.0,60.0,6.879452054794521,1219.02936,24.37063999999994,3.53,5.55,3.33,57.2,7.78307729454965,4.66,13.5,63.5,0.1,2.68,10.4,0.15,207.0,64.0,290.0,207.0,2.0,0,4.0,3.068,4.5,27.8,6.02,1.7059e-09,7.783077294549648,0.2259136212624584,23.57224012892829,23.572240128928293
8.6592,0.6354314625701403,629.0,14.8,7.249999999999999,250.0,60.0,27.42465753424657,1916.09006,45.70993999999997,4.23,5.0,3.7022,68.194,0.7221870911728555,4.99,14.432,99.49999999999999,0.09999999999999999,5.68,26.4,0.709,272.0,94.0,364.0,242.0,2.0,0,6.0,3.068,6.625,71.9,5.49,3.1997e-09,0.7177861508570171,0.09107468123861566,272.03019178082195,273.69808219178077
8.64,2.581851028625936,496.0,15.2,7.01,250.0,64.0,17.41095890410959,2025.83004,13.86996000000006,3.53,5.55,3.33,57.2,4.210683920120957,4.14,13.5,63.5,0.1,2.68,10.4,0.15,207.0,64.0,290.0,207.0,2.0,0,3.0,3.068,3.5,27.8,6.02,9.709e-10,4.251101185129199,0.3122923588039867,38.70918099679395,38.3411541824541
8.741019999999999,0.3336193324738733,507.8,14.05,6.373,250.0,73.0,9.08145106091718,907.4299999999998,122.5700000000001,9.753000000000002,5.031,27.878,41.064,1.0397403972378008,5.78,11.974,69.45,0.1,4.419,13.58,0.2193,206.6,153.5,296.6,206.6,2.0,0,6.0,3.068,6.625,37.35,6.02,8.5799e-09,1.040452548194813,0.03986710963455139,218.8614155251148,218.71161305042273
6.0396,2.198313811548102,454.58,4.6732,6.759999999999999,250.0,56.0,17.44657534246575,1726.2798,10.42019999999982,4.3722,5.291399999999999,17.96,50.34399999999999,2.1437774502433435,4.54,10.785,54.324,0.1,4.082999999999999,11.768,0.15534,203.96,86.53999999999999,267.44,203.96,2.0,0,3.0,3.068,3.5,31.122,5.49,7.294e-10,2.143777450243344,0.17304189435336978,83.37626532083631,83.3762653208363
0.6214999999999999,1.462548285293716,687.0,4.0,7.02,250.0,55.0,7.496235455167693,4427.3497,88.05030000000032,5.04,5.0,2.18,21.7,0.26162949360205967,5.19,1.13,111.0,0.1,2.84,6.95,0.15,318.0,109.0,396.0,318.0,2.0,0,6.0,3.068,6.625,18.7,6.02,6.1635e-09,4.359143406015077,0.1378737541528238,780.992639049349,46.87405061725345
7.536456,6.800975848498948,528.67,17.657,6.991099999999999,250.0,74.0,28.95277207392197,20927.7099,69.29009999999936,5.8979,5.4015,3.3732,60.359,1.9975428603339476,4.55,10.1844,68.9,0.1,2.734,10.5998,0.15,223.2,111.52,307.55,223.2,2.0,0,6.0,3.068,6.625,92.384,6.02,4.8503e-09,1.9989110403752721,0.2441860465116279,89.67710371819962,89.61572308594897
9.53631,10.66081567548824,385.6,18.772,6.7346,250.0,105.0,13.4027397260274,8399.460060000001,22.73993999999937,4.53,5.765,12.5454,45.997,3.2899607908782467,4.37,9.0822,61.16,0.1,4.3986,12.864,0.17002,233.72,94.54,418.42,200.72,2.0,0,3.0,3.068,3.5,34.832,5.49,1.5918e-09,3.2899607908782453,0.2040072859744991,52.29461839530332,52.29461839530333
3.4906,0.8323185251794719,1050.0,126.0,7.22,200.0,62.0,9.419178082191781,1080.10097,52.19903000000003,5.15,5.0,21.2,37.2,3.720002931570729,4.6,5.63,158.0,0.1,6.94,38.6,1.22,280.0,98.0,593.0,280.0,2.0,0,4.0,2.067,4.5,103.0,5.49,3.654e-09,3.720002931570729,0.16211293260473597,48.68339233492378,48.68339233492378
9.372,2.852067365270998,629.0,14.8,7.25,250.0,71.0,11.58082191780822,3833.44,46.56000000000004,4.23,5.0,2.16,69.8,6.595210020323048,3.55,13.2,99.5,0.1,5.68,26.4,0.709,272.0,94.0,364.0,242.0,2.0,0,4.0,3.068,4.5,71.9,5.49,3.2591999999999997e-09,6.595210020323046,0.35336976320582886,21.191710210422247,21.191710210422254
10.08,7.656919972766382,514.0,15.1,6.33,250.0,84.0,8.355920602327172,23514.31012,125.2898799999993,10.4,5.0,29.1,39.4,2.495459283185933,4.96,12.0,71.2,0.1,4.45,13.8,0.227,207.0,162.0,300.0,207.0,2.0,0,6.0,3.068,6.625,38.1,5.49,8.7703e-09,2.497168501873047,0.09653916211293265,78.25236495218401,78.19880412743917
10.011,8.878949865321678,259.0,27.1,6.97,250.0,71.0,28.85753424657534,6937.340500000001,77.15949999999928,4.0,5.0,6.72,69.1,1.800864325169265,4.7,14.1,68.7,0.1,4.64,9.9,0.15,280.0,98.0,593.0,205.0,2.0,0,3.0,2.067,3.5,27.4,6.02,5.4012e-09,1.8008643251692649,0.21926910299003313,102.75031133250314,102.75031133250316
10.608,0.4447178092103184,709.0,27.2,7.41,190.0,52.0,10.4054794520548,1303.3889,69.61109999999995,7.41,5.0,16.7,49.7,6.356432934034905,5.43,20.4,109.0,0.1,6.19,25.4,0.553,274.0,155.0,408.0,274.0,2.0,0,6.0,3.068,6.625,67.5,7.11,4.8726999999999995e-09,6.3564329340349035,0.2362869198312237,33.63199608610567,33.63199608610568
7.788,1.556214386344131,993.0,126.0,6.72,190.0,66.0,11.93150684931507,1964.88051,152.2194899999999,2.01,32.8,28.3,46.7,4.597102289716665,4.1,11.8,164.0,0.1,6.94,8.61,0.15,207.0,162.0,300.0,287.0,2.0,0,4.0,2.067,4.5,22.9,5.49,1.06554e-08,4.586546371715018,0.25318761384335164,35.112841233862206,35.19365329654084
7.304000000000001,6.780343274247895,495.0,5.82,6.76,250.0,88.0,3.723477070499658,20883.06008,50.23991999999911,11.3,5.0,13.7,45.8,0.5957587263950523,5.22,8.3,64.1,0.1,3.19,14.4,0.239,219.0,236.0,290.0,219.0,2.0,0,6.0,4.026,6.625,39.3,7.11,3.5168e-09,19.983861162575273,0.26582278481012667,344.958121330724,10.283889051856194
8.443864,3.822046721545344,273.32,26.988,6.968799999999999,250.0,61.0,8.388774811772759,11735.1,64.89999999999941,4.332,5.0,6.655399999999999,69.09599999999999,1.142636845744631,2.4,13.8424,69.292,0.1,4.569599999999999,9.9496,0.15,279.48,103.68,583.48,207.48,2.0,0,6.0,3.068,6.625,36.98399999999999,6.02,4.5430000000000005e-09,16.98933255895232,0.601328903654485,82.69310527510787,5.561618659738847
10.152,0.5205757195650574,629.0,14.8,7.25,250.0,54.0,11.93972602739726,1555.60888,51.59111999999985,4.23,5.0,9.17,62.5,3.300431497509757,4.49,18.8,99.5,0.1,5.68,26.4,0.709,272.0,94.0,364.0,242.0,2.0,0,6.0,3.068,6.625,71.9,5.49,3.6113e-09,3.297402189113695,0.18214936247723132,53.56016438356164,53.6093698630137
7.153384,2.468308822778141,937.0999999999999,134.0178,6.9396,250.0,56.0,16.95068493150685,1755.0,194.9999999999999,4.1564,5.6375,7.5185,57.629,1.81164723085871,4.71,12.7739,107.344,0.1,9.647599999999999,42.519,0.69458,224.28,122.27,532.96,224.28,2.0,0,3.0,3.068,3.5,108.857,5.49,1.3650000000000001e-08,1.81164723085871,0.14207650273224048,102.35605900948364,102.35605900948364
1.98869,6.983154631462495,466.65,8.9952,6.7438,250.0,55.0,6.972602739726027,9472.45,27.55000000000013,2.3252,7.0655,6.2482,34.47799999999999,10.642417248784348,5.22,3.6158,45.71299999999999,0.1,3.8461,16.02,0.16691,194.7,69.95,269.75,194.7,2.0,0,4.0,3.068,4.5,42.21599999999999,7.11,1.9285e-09,10.671689123338957,0.26582278481012667,19.310632746249173,19.2576647097195
7.584000000000001,0.7631504560271494,1130.0,185.0,7.02,250.0,48.0,20.75616438356164,431.0735,171.8265,5.14,5.0,7.66,65.3,2.2192439448236874,4.32,15.8,133.0,0.1,12.0,53.3,0.912,237.0,148.0,641.0,237.0,2.0,0,3.0,3.068,3.5,136.0,5.49,1.2027400000000001e-08,2.2192439448236874,0.21311475409836064,76.63814541622759,76.63814541622759
1.4874,2.10894837416957,718.0,4.6,6.7,200.0,67.0,5.276712328767124,1606.1204,59.97959999999986,6.27,29.4,18.4,40.5,6.04349105894474,4.68,2.22,110.0,0.1,3.35,5.63,0.15,315.0,32.0,411.0,315.0,2.0,0,3.0,3.068,3.5,14.3,5.49,4.1986e-09,6.0434910589447375,0.14754098360655746,30.487671232876686,30.487671232876703
13.464,0.7637291495535395,709.0,27.2,7.41,250.0,66.0,10.39178082191781,2221.1418,136.7581999999999,7.41,5.0,16.7,49.7,1.8942893145475193,6.61,20.4,109.0,0.1,6.19,25.4,0.553,274.0,155.0,408.0,274.0,2.0,0,6.0,2.067,6.625,67.5,7.11,9.5732e-09,1.8942893145475193,0.07032348804500703,137.3793424657534,137.3793424657534
14.1,7.373534643306273,629.0,14.8,7.25,250.0,75.0,15.8,5762.87036,62.3296399999996,4.23,5.0,9.17,62.5,1.270806339081032,5.69,18.8,99.5,0.1,5.68,26.4,0.709,272.0,94.0,364.0,242.0,2.0,0,3.0,3.068,3.5,71.9,6.2,4.3631e-09,1.270806339081032,0.08225806451612899,176.2784313725491,176.2784313725491
7.08,0.5746673977428602,514.0,15.1,6.33,250.0,59.0,18.11506849315068,1699.86102,74.33897999999989,10.4,5.0,29.1,39.4,4.515132344468418,3.35,12.0,71.2,0.1,4.45,13.8,0.227,207.0,162.0,300.0,207.0,2.0,0,6.0,3.068,6.625,38.1,5.54,5.2038000000000006e-09,4.759599582720038,0.3953068592057762,29.210608619503358,27.71026458997935
9.045,0.863926488248197,496.0,15.2,7.01,250.0,67.0,21.14246575342466,1166.72031,8.579690000000099,3.53,5.55,3.33,57.2,0.0,4.04,13.5,63.5,0.1,2.68,10.4,0.15,207.0,64.0,290.0,207.0,2.0,0,4.0,3.068,4.5,27.8,3.91,6.006000000000001e-10,-0.24207726269540894,-0.033248081841432194,inf,-657.0427818756592
13.08,28.409348490599,514.0,15.1,6.33,250.0,109.0,3.835728952772074,22407.88992,35.91007999999854,10.4,5.0,29.1,39.4,10.9750066038319,4.95,12.0,71.2,0.1,4.45,13.8,0.227,207.0,162.0,300.0,207.0,2.0,0,3.0,3.068,3.5,38.1,6.02,2.5136999999999997e-09,10.982523731642745,0.17774086378737533,17.756881321213687,17.74472739833811
7.57886,1.739096038756039,369.6900000000001,18.805,6.7553,250.0,58.0,2.841889117043121,5234.969999999999,134.2300000000001,5.6479,5.0713,15.0766,58.08499999999999,0.38020272270287686,5.91,13.067,65.9,0.1,4.4756,11.305,0.17002,243.31,109.81,441.61,205.06,2.0,0,6.0,3.068,6.625,30.918,7.11,9.3961e-09,16.62418642756361,0.1687763713080169,611.9818493150684,13.996303901437368
8.235999999999999,1.211320054440742,584.0,46.1,6.74,250.0,58.0,14.33698630136986,1616.26032,31.63967999999999,12.1,7.73,11.3,50.7,2.1549214215930497,4.76,14.2,97.0,0.1,1.05,6.85,0.15,209.0,221.0,337.0,209.0,2.0,0,4.0,3.068,4.5,18.8,5.49,2.2148e-09,2.004616373077579,0.13296903460837894,86.96445862263086,93.48500656783628
2.52624,9.93515133084549,463.19,9.4896,6.749499999999999,250.0,76.0,38.14246575342466,30581.2801,92.01990000000008,0.5301,7.4132,5.043,31.498,0.9805756933737689,6.16,3.324,43.957,0.1,3.9275,16.1605,0.15267,190.53,36.82,266.97,190.53,2.0,0,6.0,3.068,6.625,42.36599999999999,7.11,6.4414e-09,0.9805756933737688,0.13361462728551338,247.3237779379956,247.32377793799563
6.502079999999999,1.214848385201902,338.38,15.781,6.9994,250.0,52.0,26.75068493150685,1607.25075,45.44924999999995,3.8579,5.0,6.9708,65.908,1.0336456771943323,4.63,12.504,65.27,0.1,4.7968,10.096,0.15,230.51,86.73,423.95,192.26,2.0,0,4.0,3.068,4.5,27.155,5.49,3.1815e-09,1.2656972261916672,0.156648451730419,176.35004778591903,144.01822236381008
0.985,0.7316320510593672,460.0,9.74,6.74,190.0,50.0,8.035616438356165,335.24,242.76,0.22,7.55,3.63,30.5,2.841679396280716,4.91,1.97,41.4,0.1,4.0,16.4,0.15,189.0,31.0,265.0,189.0,2.0,0,3.0,3.068,3.5,42.9,5.49,1.69932e-08,2.8416793962807163,0.10564663023679419,68.0256495040151,68.0256495040151
6.523712000000002,2.362108253428866,1120.4,177.92,7.044,250.0,52.0,3.983572895277208,1854.53018,11.56982000000018,5.1412,5.0,11.9928,56.30800000000001,0.4666550396010917,4.04,12.5456,136.0,0.1,11.3928,51.53599999999999,0.94896,242.16,142.0,635.24,242.16,2.0,0,3.0,3.068,3.5,132.04,5.49,8.099e-10,14.330505722867116,0.2641165755919854,340.84088804912614,11.099058273737874
0.5537,0.3164498490741207,687.0,4.0,7.02,250.0,49.0,25.52602739726028,46.25,203.75,5.04,5.0,2.18,21.7,2.220746231576173,4.05,1.13,111.0,0.1,2.84,6.95,0.15,318.0,109.0,396.0,318.0,2.0,0,3.0,3.068,3.5,18.7,5.49,1.42625e-08,2.2209845857922907,0.2622950819672132,71.79965753424655,71.79195205479452
1.2432,8.671681421350128,718.0,4.6,6.7,250.0,56.0,7.871232876712329,11714.5203,82.57970000000007,6.27,29.4,18.4,40.5,8.102863751846543,3.87,2.22,110.0,0.1,3.35,5.63,0.15,315.0,32.0,411.0,315.0,2.0,0,4.0,3.068,4.5,14.3,5.49,5.7806000000000005e-09,8.102863751846542,0.29508196721311475,18.803500761035007,18.80350076103501
3.4906,0.1470137817149999,1050.0,126.0,7.219999999999999,250.0,62.0,10.33698630136986,144.0,56.00000000000001,5.15,5.0,21.2,37.2,2.9707557427306757,4.71,5.63,158.0,0.1,6.94,38.6,1.22,280.0,98.0,593.0,280.0,2.0,0,4.0,3.068,4.5,103.0,5.49,3.92e-09,2.9707557427306766,0.14207650273224048,62.41949420442569,62.41949420442567
3.2091,0.2451454810097623,1050.0,126.0,7.22,128.0,57.0,13.67671232876712,271.8025,61.69750000000002,5.15,5.0,21.2,37.2,2.1013937260246327,4.76,5.63,158.0,0.1,6.94,38.6,1.22,280.0,98.0,593.0,280.0,2.0,0,4.0,2.067,4.5,103.0,5.49,4.319e-09,2.1013937260246336,0.13296903460837894,89.17965847250886,89.17965847250883
1.3593,7.130168413177496,460.0,9.74,6.74,250.0,69.0,18.11506849315068,9670.9,29.10000000000003,0.22,7.55,3.63,30.5,4.5205329370126375,3.94,1.97,41.4,0.1,4.0,16.4,0.15,189.0,31.0,265.0,189.0,2.0,0,4.0,3.068,4.5,42.9,6.02,2.0370000000000003e-09,4.520532937012638,0.34551495016611294,34.3141201264489,34.31412012644889
8.627519999999999,0.8259507745712397,701.8,26.084,7.3956,250.0,44.0,32.75290896646133,2511.75,38.25000000000004,7.1238,5.0,15.1006,51.911,0.32634067031996933,6.08,19.608,108.145,0.1,6.1441,25.49,0.5670400000000001,273.82,149.51,404.04,271.12,2.0,0,6.0,3.068,6.625,67.89599999999999,7.11,2.6775000000000003e-09,1.2380940313999667,0.1448663853727145,733.4975395664316,193.33755972435418
12.956,0.9053843746918269,1130.0,185.0,7.02,250.0,82.0,18.29041095890411,1157.55166,74.1483399999999,5.14,5.0,7.66,65.3,4.757021272580591,3.28,15.8,133.0,0.1,12.0,53.3,0.912,237.0,148.0,641.0,237.0,2.0,0,4.0,2.067,4.5,136.0,5.49,5.190499999999999e-09,4.757021272580593,0.4025500910746813,27.145949296473077,27.145949296473063
15.81781,3.544238309630153,1126.8,182.64,7.028,250.0,107.0,10.81095890410959,2755.2,44.79999999999973,5.1404,5.0,9.014,62.48999999999999,2.7676786220272893,4.73,14.783,134.0,0.1,11.7976,52.712,0.92432,238.72,146.0,639.0799999999999,238.72,2.0,0,3.0,3.068,3.5,134.68,5.49,3.136e-09,2.767678622027289,0.13843351548269578,67.28399423215575,67.28399423215575
7.051143000000001,0.9988423036175548,604.91,14.873,7.1332,250.0,73.0,7.254794520547946,753.5905,35.50950000000003,13.8441,5.0,0.84108,52.139,3.0389894616647264,4.93,9.6591,77.6,0.1,2.8768,24.21,0.32575,263.24,344.39,350.86,255.14,2.0,0,3.0,3.068,3.5,209.213,5.49,2.4857e-09,3.0389894616647264,0.10200364298724963,63.8681017612524,63.8681017612524
11.918,8.886797821578718,452.0,4.6,6.76,230.0,101.0,3.553424657534247,7000.33997,20.36003000000009,3.93,5.31,19.7,52.2,12.96298544794468,4.32,11.8,53.7,0.1,4.14,11.6,0.15,203.0,77.0,266.0,203.0,2.0,0,3.0,2.067,3.5,30.6,5.49,1.4252e-09,12.96298544794468,0.21311475409836064,13.120337197049528,13.120337197049528
7.426,2.436030938172582,1130.0,185.0,7.02,250.0,47.0,12.23013698630137,1915.06995,9.430049999999817,5.14,5.0,7.66,65.3,7.082028052944996,3.29,15.8,133.0,0.1,12.0,53.3,0.9120000000000001,237.0,148.0,641.0,237.0,2.0,0,3.0,2.067,3.5,136.0,5.49,6.601e-10,7.082028052944995,0.40072859744990896,18.289613947696136,18.28961394769614
5.52,2.338058064899233,514.0,15.1,6.33,250.0,46.0,7.454794520547945,1771.3689,75.73109999999986,10.4,5.0,29.1,39.4,4.277752215923398,4.68,12.0,71.2,0.1,4.45,13.8,0.227,207.0,162.0,300.0,207.0,2.0,0,3.0,3.068,3.5,38.1,5.49,5.3011e-09,4.277752215923398,0.14754098360655746,43.07214611872144,43.07214611872144
1.4578,2.848048641667086,460.0,9.74,6.74,190.0,74.0,6.212183436002737,2148.75,101.2500000000001,0.22,7.55,3.63,30.5,0.0,5.52,1.97,41.4,0.1,4.0,16.4,0.15,189.0,31.0,265.0,189.0,2.0,0,3.0,3.068,3.5,42.9,5.49,7.0875e-09,-0.19012676853030697,-0.005464480874316823,inf,-1143.041752224528
0.8471,0.337208959173383,460.0,9.74,6.74,200.0,43.0,5.103353867214237,222.49728,43.90272000000001,0.22,7.55,3.63,30.5,5.16521070595789,4.82,1.97,41.4,0.1,4.0,16.4,0.15,189.0,31.0,265.0,189.0,2.0,0,3.0,3.068,3.5,42.9,5.49,3.073e-09,5.168748521509918,0.12204007285974497,36.7388264158659,36.71368005966064
18.8078,1.856168234729163,596.0,14.9,7.09,250.0,206.0,16.90684931506849,1380.76224,85.63776000000001,17.4,5.0,0.644,49.5,0.5589657856787354,3.67,9.13,69.5,0.1,1.84,23.4,0.184,260.0,437.0,346.0,260.0,2.0,0,3.0,2.067,3.5,260.0,3.91,5.9948e-09,0.5588752062287796,0.061381074168798004,258.4920091324199,258.5339041095888
1.440208,9.370217405168948,461.62,9.9008,6.7277,250.0,56.0,18.3041095890411,12723.17994,24.22006000000016,0.5254,7.4735,5.1582,31.034,3.3123666007846913,3.95,2.5718,42.294,0.1,4.013500000000001,16.322,0.15231,189.54,34.93,266.05,189.54,2.0,0,4.0,3.068,4.5,42.756,5.49,1.6954e-09,3.3123666007846904,0.28051001821493626,46.948852517345664,46.94885251734568
4.544,0.1028389689907328,584.0,46.1,6.74,115.0,32.0,10.55441478439425,197.32625,120.17375,12.1,7.73,11.3,50.7,2.5347998815323205,4.81,14.2,97.0,0.1,1.05,6.85,0.15,209.0,221.0,337.0,209.0,2.0,0,6.0,2.067,6.625,18.8,5.49,8.4126e-09,2.53653604583474,0.1238615664845174,74.70809830781621,74.6569634013769
6.7463,10.13645323546753,557.12,26.993,6.3783,250.0,55.0,3.263013698630137,13722.22998,67.57001999999868,10.0318,5.0,27.5992,41.213,42.35010611079157,2.51,12.266,75.52600000000001,0.1,4.9785,16.565,0.27495,209.1,161.02,323.87,209.1,2.0,0,4.0,3.068,4.5,44.953,6.02,4.7299e-09,42.35010611079157,0.5830564784053156,2.3333801662568785,2.3333801662568785
4.382400000000001,0.2299706078217962,596.0,14.9,7.09,250.0,48.0,11.42739726027397,528.95,181.05,17.4,5.0,0.644,49.5,2.0326891528872966,4.9,9.13,69.5,0.1,1.84,23.4,0.184,260.0,437.0,346.0,260.0,2.0,0,6.0,2.067,6.625,260.0,5.49,1.2673500000000001e-08,2.0326891528872966,0.10746812386156646,94.90550267007197,94.90550267007197
7.127999999999999,2.721468702037438,629.0,14.8,7.25,90.0,54.0,3.994524298425736,2079.05,70.94999999999982,4.23,5.0,2.16,69.8,0.2122798535091062,4.82,13.2,99.5,0.1,5.68,26.4,0.709,272.0,94.0,364.0,242.0,2.0,0,3.0,3.068,3.5,71.9,5.49,4.9665e-09,6.603527926041458,0.12204007285974497,893.9321202208139,28.73672704240604
3.243016,0.7935605481174656,551.02,26.0658,6.428700000000001,250.0,28.0,3.838356164383562,2437.75,12.25000000000001,9.1802,5.1654,25.387,41.319,14.770102345343881,4.05,11.5822,72.89599999999999,0.1,4.913900000000001,16.645,0.26749,208.1,151.24,320.21,208.1,2.0,0,6.0,3.068,6.625,44.965,5.49,8.575e-10,14.770102345343881,0.2622950819672132,10.795376712328764,10.795376712328764
1.3764,0.903326181747817,718.0,4.6,6.7,190.0,62.0,33.72328767123287,1104.53532,124.3646800000001,6.27,29.4,18.4,40.5,2.1597729847502913,4.17,2.22,110.0,0.1,3.35,5.63,0.15,315.0,32.0,411.0,315.0,2.0,0,4.0,3.068,4.5,14.3,6.02,8.705200000000002e-09,2.159772984750292,0.30730897009966773,76.01411329137358,76.01411329137356
1.80444,5.801310840255611,602.68,24.412,6.9412,250.0,55.0,3.994520547945205,7851.949779999999,40.25022000000082,11.968,5.0,4.0068,68.932,28.503450623922518,3.13,3.2808,82.908,0.1,2.9504,11.0904,0.15,267.52,234.32,364.52,264.52,2.0,0,4.0,3.068,4.5,257.416,6.02,2.8175000000000002e-09,28.48390093213657,0.48006644518272423,4.3232781912120215,4.326245437739963
2.589136,2.721468702037438,458.4,8.712,6.744000000000001,250.0,47.0,6.564383561643836,2096.25,53.75000000000005,0.9620000000000001,7.102,9.415199999999999,38.312,3.778443074415364,4.86,5.5088,43.86,0.1,4.028,15.44,0.15,191.8,40.2,265.2,191.8,2.0,0,3.0,3.068,3.5,40.44,5.49,3.7625e-09,3.778443074415364,0.11475409836065571,50.639530332681026,50.639530332681026
5.428000000000001,1.265799396296483,452.0,4.6,6.76,250.0,46.0,14.70958904109589,984.0000000000001,15.9999999999999,3.93,5.31,19.7,52.2,1.4638902217237664,4.94,11.8,53.7,0.1,4.14,11.6,0.15,203.0,77.0,266.0,203.0,2.0,0,3.0,3.068,3.5,30.6,5.49,1.1199999999999999e-09,1.472069902605068,0.1001821493624772,132.85708592777087,132.11885429638863
6.49,5.285345379235965,452.0,4.6,6.76,250.0,55.0,13.15537303216975,4076.54065,98.95935000000023,3.93,5.31,19.7,52.2,2.153268822666679,4.77,11.8,53.7,0.1,4.14,11.6,0.15,203.0,77.0,266.0,203.0,2.0,0,3.0,3.068,3.5,30.6,5.49,6.9272e-09,2.15474366432604,0.13114754098360668,87.21404109589035,87.15434633812451
6.531999999999999,0.07350689085749994,584.0,46.1,6.74,250.0,46.0,18.62012320328542,90.0,9.999999999999998,12.1,7.73,11.3,50.7,0.0,3.98,14.2,97.0,0.1,1.05,6.85,0.15,209.0,221.0,337.0,209.0,2.0,0,4.0,3.068,4.5,18.8,3.91,7e-10,-0.148006835493159,-0.017902813299232694,inf,-1058.6870049868019
6.925420000000002,7.424195976607495,437.32,2.787,6.8738,250.0,59.0,12.22191780821918,10063.64,36.36000000000048,1.4218,5.8386,16.786,56.16800000000001,3.382331915975197,4.44,11.738,46.841,0.1,4.0181,11.9493,0.12921,199.19,44.60000000000001,256.86,199.19,2.0,0,4.0,3.068,4.5,30.999,5.49,2.5452000000000003e-09,3.382331915975196,0.19125683060109286,51.68125244618396,51.68125244618397
5.192,1.405347145376351,452.0,4.6,6.76,250.0,44.0,10.76522929500342,4267.2098,71.59020000000031,3.93,5.31,19.7,52.2,14.728234314047466,5.24,11.8,53.7,0.1,4.14,11.6,0.15,203.0,77.0,266.0,203.0,2.0,0,6.0,2.067,6.625,30.6,9.27,5.0113e-09,14.738322145769422,0.4347357065803667,14.007056664060643,13.997469356282362
13.104,7.143105625968415,634.0,26.3,6.81,250.0,72.0,12.10958904109589,9684.560159999999,33.03984000000068,3.14,5.28,12.3,46.6,7.282573841165783,3.25,18.2,81.9,0.1,4.03,12.4,0.15,243.0,86.0,368.0,243.0,2.0,0,4.0,3.068,4.5,34.3,5.49,2.3127999999999997e-09,7.2825738411657825,0.4080145719489982,17.569716242661446,17.56971624266145
7.826000000000001,0.5738682969245021,634.0,26.3,6.81,250.0,43.0,2.250513347022587,675.7739200000001,104.92608,3.14,5.28,12.3,46.6,9.964653140985108,5.45,18.2,81.9,0.1,4.03,12.4,0.15,243.0,86.0,368.0,243.0,2.0,0,4.0,3.068,4.5,34.3,6.02,7.3444e-09,9.971478245876192,0.09468438538205971,21.532804614275427,21.518066212759845
0.5367999999999999,0.4973195369712476,617.0,24.3,6.94,250.0,44.0,7.117808219178082,1426.84722,108.55278,12.3,5.0,3.49,68.9,5.199335648863757,4.55,1.22,83.5,0.1,2.88,11.14,0.15,267.0,240.0,355.0,267.0,2.0,0,6.0,3.068,6.625,267.0,5.49,7.5985e-09,5.199335648863755,0.1712204007285975,34.453220635383246,34.45322063538326
5.44272,6.243013747418328,466.57,7.207,6.6606,250.0,46.0,4.816438356164384,8431.94968,61.15031999999987,5.540900000000001,5.223199999999999,21.6424,49.324,30.652898336513392,2.27,11.832,58.315,0.09999999999999999,4.2421,12.111,0.16925,203.28,98.19,273.96,203.28,2.0,0,4.0,2.067,4.5,32.364,6.02,4.2805e-09,30.652898336513392,0.622923588039867,2.915550684931507,2.915550684931507
14.62728,2.689166161098141,993.0,126.0,6.72,246.07,123.96,18.89664613278576,8128.0496,174.3503999999992,2.01,32.8,28.3,46.7,3.1438451025264853,3.98,11.8,164.0,0.1,6.94,8.61,0.15,207.0,162.0,300.0,287.0,2.0,0,6.0,3.068,6.625,22.9,5.49,1.22045e-08,3.14599842108986,0.2750455373406193,49.84116846593486,49.807054045355834
18.0357,7.711754933642035,1130.0,185.0,7.02,195.18,114.15,21.33424657534247,10455.52992,35.67008000000073,5.14,5.0,7.66,65.3,2.620458688971828,4.6,15.8,133.0,0.1,12.0,53.3,0.912,237.0,148.0,641.0,237.0,2.0,0,4.0,3.068,4.5,136.0,6.02,1.4981e-09,2.6204586889718273,0.23588039867109636,69.11093961026432,69.11093961026434
1.8648,2.425727398297499,718.0,4.6,6.7,250.0,84.0,7.153424657534247,3278.88,21.11999999999987,6.27,29.4,18.4,40.5,8.805869775661417,4.42,2.22,110.0,0.1,3.35,5.63,0.15,315.0,32.0,411.0,315.0,2.0,0,4.0,3.068,4.5,14.3,6.02,1.4784e-09,8.805869775661417,0.26578073089700993,19.761335616438362,19.761335616438362
7.188479999999999,3.247019889848345,266.72,26.2,6.961599999999999,250.0,52.0,17.59890485968515,4351.0405,66.25950000000006,3.9972,5.0124,8.2776,67.07199999999999,0.2601378582892714,5.2,13.824,68.1,0.1,4.62,9.968,0.15,276.92,97.16,579.92,204.92,2.0,0,4.0,3.068,4.5,27.528,6.02,4.638199999999998e-09,1.834401903091297,0.13621262458471753,786.9842966922826,111.60281130532054
5.76,0.1065849917433749,514.0,15.1,6.33,250.0,48.0,1.47945205479452,75.4,69.6,10.4,5.0,29.1,39.4,35.65908428113153,4.15,12.0,71.2,0.1,4.45,13.8,0.227,207.0,162.0,300.0,207.0,2.0,0,4.0,3.068,4.5,38.1,5.49,4.872e-09,35.659084281131534,0.24408014571948994,4.5818850950725825,4.581885095072582
11.688864,2.608812555767051,679.09,25.112,7.418699999999999,250.0,66.0,15.20821917808219,2019.78,41.22000000000003,9.4026,5.0,13.90272,46.202,3.054709586270192,4.31,17.7104,98.215,0.1,5.6752,28.34,0.6151,297.82,220.79,390.6,297.82,2.0,0,3.0,3.068,3.5,106.419,5.49,2.8854000000000004e-09,3.0547095862701923,0.21493624772313308,55.54866496401205,55.54866496401204
5.192,0.9873235291112565,452.0,4.6,6.76,250.0,44.0,16.95550992470911,760.5,19.50000000000002,3.93,5.31,19.7,52.2,1.670669577412142,4.77,11.8,53.7,0.1,4.14,11.6,0.15,203.0,77.0,266.0,203.0,2.0,0,3.0,3.068,3.5,30.6,5.49,1.365e-09,1.671813871643246,0.13114754098360668,112.40719178082182,112.33025325119773
6.6649,4.072428767287212,596.0,14.9,7.09,200.0,73.0,4.057534246575343,5469.83946,70.36053999999963,17.4,5.0,0.644,49.5,9.147278048149532,4.56,9.13,69.5,0.1,1.84,23.4,0.184,260.0,437.0,346.0,260.0,2.0,0,4.0,3.068,4.5,260.0,5.49,4.9252e-09,9.023749647769389,0.16939890710382524,19.62633672116658,19.895006628369412
7.11,0.6189759047889802,1130.0,185.0,7.02,250.0,45.0,1.547945205479452,464.55,24.45000000000002,5.14,5.0,7.66,65.3,25.433767681694658,4.49,15.8,133.0,0.1,12.0,53.3,0.912,237.0,148.0,641.0,237.0,2.0,0,3.0,3.068,3.5,136.0,5.49,1.7115e-09,25.43376768169466,0.18214936247723132,6.95027397260274,6.950273972602738
5.217,0.02531598792592966,259.0,27.1,6.97,250.0,37.0,12.88219178082192,14.0,6.000000000000001,4.0,5.0,6.72,69.1,2.7811083908003638,4.58,14.1,68.7,0.1,4.64,9.9,0.15,280.0,98.0,593.0,205.0,2.0,0,3.0,3.068,3.5,27.4,5.49,4.2e-10,2.7811083908003633,0.16575591985428054,64.83564654523558,64.83564654523559
0.7929999999999999,9.775273485878406,617.0,24.3,6.94,250.0,65.0,8.246575342465754,30001.63977,178.0602300000005,12.3,5.0,3.49,68.9,1.909645015303317,5.62,1.22,83.5,0.1,2.88,11.14,0.15,267.0,240.0,355.0,267.0,2.0,0,6.0,3.068,6.625,267.0,6.02,1.24642e-08,1.9096450153033173,0.06644518272425241,115.86438356164399,115.86438356164399
10.42956,4.990287699648457,507.8,14.05,6.373,250.0,87.0,30.94246575342466,3851.33056,91.06944000000004,9.753,5.031,28.536,40.168,1.4759422116683802,4.33,11.988,69.45000000000002,0.1,4.419,13.58,0.2193,206.6,153.5,296.6,206.6,2.0,0,3.0,3.068,3.5,37.35,5.49,6.3748999999999996e-09,1.4759422116683798,0.21129326047358837,115.50075578649026,115.5007557864903
0.5537,0.10290965049360865,687.0,4.0,7.02,250.0,49.0,26.08219178082192,124.6,15.4,5.04,5.0,2.18,21.7,0.8905826109971545,4.9,1.13,111.0,0.1,2.84,6.95,0.15,318.0,109.0,396.0,318.0,2.0,0,4.0,2.067,4.5,18.7,5.49,1.078e-09,0.8905826109971546,0.10746812386156646,216.6148130949618,216.61481309496173
0.08562927999999999,5.094615754579307,405.78,25.952,6.957699999999999,246.47,2.42,9.238356164383562,6912.77992,18.02008000000032,7.403,5.0,4.071400000000001,68.936,4.858211673718725,4.35,3.5384,74.768,0.1,3.918399999999999,10.4084,0.15,274.67,156.22,495.42,230.42,2.0,0,4.0,3.068,4.5,125.636,5.49,1.2614e-09,4.858211673718722,0.2076502732240438,35.25162220620041,35.25162220620042
0.0011928,13.198364147591438,512.76,14.89,6.3386,91.98,0.01,7.786301369863014,10372.68012,54.21987999999981,10.2706,5.006200000000001,25.716,44.008,6.87660347875235,4.13,11.928,70.85,0.1,4.4438,13.756,0.22546,206.92,160.3,299.32,206.92,2.0,0,3.0,2.067,3.5,37.95,5.49,3.7954e-09,6.87660347875235,0.24772313296903467,23.64516518936341,23.64516518936341
0.0,0.011336579621591474,993.0,126.0,6.72,90.03,0.0,18.13004791238878,2.8,32.2,2.01,32.8,28.3,46.7,1.649238876852866,4.73,11.8,164.0,0.1,6.94,8.61,0.15,207.0,162.0,300.0,287.0,2.0,0,6.0,3.068,6.625,22.9,5.49,2.254e-09,1.6503684925219435,0.13843351548269578,112.91297764960353,112.83569292841966
0.000565,0.8356678692487426,687.0,4.0,7.02,241.93,0.05,8.273972602739725,2528.4,51.60000000000004,5.04,5.0,2.18,21.7,2.236402982739744,5.02,1.13,111.0,0.1,2.84,6.95,0.15,318.0,109.0,396.0,318.0,2.0,0,6.0,3.068,6.625,18.7,5.49,3.6120000000000003e-09,2.236402982739744,0.08561020036429884,88.37306907607099,88.37306907607099
0.185148,8.323897096410372,718.0,4.6,6.7,246.84,8.34,2.241095890410959,6479.990400000001,96.00959999999965,6.27,29.4,18.4,40.5,18.27002676010242,4.45,2.22,110.0,0.1,3.35,5.63,0.15,315.0,32.0,411.0,315.0,2.0,0,3.0,2.067,3.5,14.3,5.49,6.7207e-09,18.27002676010242,0.1894353369763206,9.589304531085352,9.589304531085352
0.8445900000000001,7.181133364865466,259.0,27.1,6.97,247.11,5.99,12.19452054794521,5649.93988,23.26011999999996,4.0,5.0,6.72,69.1,4.423052768819535,4.12,14.1,68.7,0.1,4.64,9.9,0.15,280.0,98.0,593.0,205.0,2.0,0,3.0,3.068,3.5,27.4,5.49,1.6282e-09,4.423052768819533,0.24954462659380694,36.67257274272573,36.67257274272574
0.15336,2.406158149417043,584.0,46.1,6.74,235.38,1.08,8.320328542094456,1856.22885,44.67114999999993,12.1,7.73,11.3,50.7,0.31434743711242685,4.49,14.2,97.0,0.1,1.05,6.85,0.15,209.0,221.0,337.0,209.0,2.0,0,3.0,2.067,3.5,18.8,5.49,3.1269e-09,4.731793767634919,0.18214936247723132,562.3448219178082,37.35827515400411
0.014208,1.5257825823541673,718.0,4.6,6.7,234.19,0.64,4.534246575342466,2037.29955,38.40044999999991,6.27,29.4,18.4,40.5,1.3892523253324465,5.33,2.22,110.0,0.1,3.35,5.63,0.15,315.0,32.0,411.0,315.0,2.0,0,4.0,2.067,4.5,14.3,5.49,2.688e-09,1.3892523253324467,0.029143897996357037,151.04708904109577,151.04708904109575
1.583136,0.16455392678426828,713.98,5.845,6.7012,250.0,48.0,12.08219178082192,106.6,23.40000000000001,6.444899999999999,28.7499,17.761,41.41800000000001,4.855196671844591,4.0,3.2982,109.61,0.1,3.281,5.6666,0.15,311.82,37.67,408.78,311.82,2.0,0,3.0,3.068,3.5,14.435,5.49,1.638e-09,4.855196671844591,0.2714025500910747,32.435414176703134,32.435414176703134
0.160506,9.5431327254557,718.0,4.6,6.7,248.35,7.23,9.93972602739726,29383.4499,79.55009999999778,6.27,29.4,18.4,40.5,1.7427879398206443,5.05,2.22,110.0,0.1,3.35,5.63,0.15,315.0,32.0,411.0,315.0,2.0,0,6.0,3.068,6.625,14.3,5.49,3.3411e-09,1.7427879398206443,0.08014571948998185,114.08094645080936,114.08094645080936
0.01017,0.754012105745794,421.0,4.0,7.03,224.77,0.09,27.06849315068493,2262.7188,65.18120000000006,3.71,5.0,7.16,63.5,2.3125936434059104,3.9,11.3,61.7,0.1,4.96,10.3,0.15,179.0,75.0,248.0,179.0,2.0,0,6.0,3.068,6.625,26.9,5.49,2.7376e-09,2.312593643405911,0.28961748633879786,66.39441716205738,66.39441716205737
0.864614,6.406590689486286,617.0,24.3,6.94,196.89,70.87,2.989041095890411,5014.22991,47.07009000000043,12.3,5.0,3.49,68.9,13.303189301154037,4.48,1.22,83.5,0.1,2.88,11.14,0.15,267.0,240.0,355.0,267.0,2.0,0,3.0,3.068,3.5,267.0,5.49,1.9769e-09,13.303189301154035,0.1839708561020036,13.258320900583211,13.258320900583213
0.0,0.13969905116549722,421.0,4.0,7.03,131.56,0.0,9.086926762491444,388.42878,42.87121999999997,3.71,5.0,7.16,63.5,3.247230809014194,5.27,11.3,61.7,0.1,4.96,10.3,0.15,179.0,75.0,248.0,179.0,2.0,0,6.0,3.068,6.625,26.9,6.02,1.8005e-09,3.2494549397053,0.12458471760797343,63.8945388127854,63.85080538443989
9.41286,0.4037733644009946,993.0,126.0,6.72,177.02,79.77,10.85479452054794,214.72137,334.57863,2.01,32.8,28.3,46.7,3.735785235326151,4.46,11.8,164.0,0.1,6.94,8.61,0.15,207.0,162.0,300.0,287.0,2.0,0,4.0,3.068,4.5,22.9,5.49,1.40515e-08,3.7357852353261523,0.18761384335154832,47.002314137518276,47.002314137518255
3.51354,11.637317305390102,498.0,4.0,6.93,247.7,18.89,8.714579055441478,15801.51996,30.0800400000002,2.0,5.0,19.5,38.2,2.5733411504523263,5.45,18.6,86.3,0.1,3.12,9.93,0.15,210.0,52.0,290.0,210.0,2.0,0,4.0,2.067,4.5,27.0,6.02,1.2634e-09,2.5751037128841436,0.09468438538205971,83.3806777217016,83.32360675816861
1.256805,1.2886128104725574,464.5500000000001,9.230400000000001,6.742599999999999,250.0,45.0,8.706849315068494,3963.67992,14.72008000000015,1.6604,7.2185,4.9391,32.489,2.03478144527088,5.57,2.7929,44.351,0.1,3.8947,16.14,0.16157,192.9,57.64999999999999,268.25,192.9,2.0,0,6.0,3.068,6.625,42.432,6.02,1.0303999999999999e-09,2.03478144527088,0.07475083056478395,107.77144596651463,107.77144596651463
0.6214999999999999,1.462548332095261,687.0,4.0,7.02,250.0,55.0,8.287671232876713,4427.3497,88.05030000000032,5.04,5.0,2.18,21.7,3.9903689724734805,5.18,1.13,111.0,0.1,2.84,6.95,0.15,318.0,109.0,396.0,318.0,2.0,0,6.0,3.068,6.625,18.7,6.02,6.1635e-09,3.9903689724734814,0.13953488372093023,51.10730593607308,51.10730593607307
0.0,1.7594612171548685,-325.0,-19.0,0.2299999999999995,250.0,56.0,9.334246575342465,1358.03,31.97000000000003,-8.1,-2.73,0.0,0.0,3.6273166177092566,4.63,0.0,-28.3,0.0,3.59,3.050000000000001,0.0,71.0,-123.0,256.0,-4.0,2.0,0,3.0,3.068,3.5,8.599999999999998,5.49,2.2379000000000003e-09,3.627316617709257,0.156648451730419,50.25297865562279,50.25297865562279
11.985,7.614100337045698,259.0,27.1,6.97,250.0,85.0,8.56125941136208,23443.93002,63.46997999999823,4.0,5.0,6.72,69.1,8.9152391288473,4.08,14.1,68.7,0.1,4.64,9.9,0.15,280.0,98.0,593.0,205.0,2.0,0,6.0,3.068,6.625,27.4,6.02,4.4429e-09,8.921345457017743,0.32225913621262453,18.017455161700326,18.005122885751184
8.741019999999999,0.333619343149692,507.8,14.05,6.373,250.0,73.0,10.40383299110199,907.4299999999998,122.5700000000001,9.753000000000002,5.031,27.878,41.064,0.08442319639328329,5.75,11.974,69.45,0.1,4.419,13.58,0.2193,206.6,153.5,296.6,206.6,2.0,0,6.0,3.068,6.625,37.35,6.02,8.5799e-09,1.0217312474098612,0.044850498338870365,2681.466260781334,221.5631099956909
8.570799999999998,5.292239269633804,530.74,20.4864,6.4978,250.0,70.0,8.429842573579739,16272.0101,66.98989999999988,9.0157,5.0589,22.4112,46.491,0.672273414090097,3.87,12.244,70.113,0.1,4.6174,15.429,0.24806,209.18,154.03,309.39,209.18,2.0,0,6.0,3.068,6.625,41.71400000000001,6.02,4.6893e-09,10.041192175596432,0.3571428571428571,226.6372602739726,15.173716632443535
9.81936,0.37504644410973614,629.0,14.8,7.250000000000001,250.0,54.0,4.090410958904109,1079.1628,78.73719999999994,4.23,5.000000000000001,8.398900000000001,63.303,13.984304814247206,4.57,18.184,99.50000000000001,0.1,5.68,26.4,0.709,272.0000000000001,94.0,364.0000000000001,242.0,2.0,0,6.0,3.068,6.625,71.9,6.02,5.5118e-09,13.956205072490516,0.2408637873754152,12.86594237128012,12.891846953235715
6.55144,2.633131153593306,501.91,13.657,6.421,250.0,56.0,10.02739726027397,8074.12008,55.27992000000022,9.5303,5.0,19.6658,49.763,6.910201798545674,4.26,11.699,69.965,0.1,4.5163,13.345,0.21699,203.36,150.69,293.24,203.36,2.0,0,6.0,3.068,6.625,36.644,6.02,3.8696e-09,6.910201798545675,0.29235880398671094,24.270859277708592,24.27085927770859
5.736271999999999,5.833415190541088,395.04,26.036,6.9586,250.0,67.0,8.186173853524982,17935.95982,73.84017999999986,7.154,5.0,5.331099999999999,69.014,10.71748347510073,3.79,8.561599999999999,74.324,0.1,3.9712,10.3712,0.15,275.06,151.96,502.5600000000001,228.56,2.0,0,6.0,3.068,6.625,118.448,6.02,5.168800000000001e-09,10.724824217206962,0.37043189368770757,13.922353952945514,13.912824621013312
7.584000000000001,0.835405841328473,1130.0,185.0,7.02,250.0,48.0,4.693150684931507,1122.1801,14.31990000000006,5.14,5.0,7.66,65.3,3.9253184207081,5.03,15.8,133.0,0.1,12.0,53.3,0.912,237.0,148.0,641.0,237.0,2.0,0,4.0,2.067,4.5,136.0,5.49,1.0024000000000002e-09,3.858865277567099,0.0837887067395264,50.449791542584876,51.31858248957713
9.831,19.288649819589907,421.0,4.0,7.03,250.0,87.0,8.700889801505818,26059.53986,181.0601400000004,3.71,5.0,7.16,63.5,4.205214986893162,6.18,11.3,61.7,0.1,4.96,10.3,0.15,179.0,75.0,248.0,179.0,2.0,0,4.0,3.068,4.5,26.9,7.11,1.26742e-08,4.208095271130759,0.13080168776371315,57.85841802916478,57.81881610032895
15.96,5.639494898556892,514.0,15.1,6.33,250.0,133.0,8.700889801505818,17364.09003,47.00996999999869,10.4,5.0,29.1,39.4,1.0221394919777285,5.51,12.0,71.2,0.1,4.45,13.8,0.227,207.0,162.0,300.0,207.0,2.0,0,6.0,3.068,6.625,38.1,6.02,3.2907000000000002e-09,2.3076651486846074,0.0847176079734219,212.23045930701053,94.00373099273936
1.3002,5.805462424216993,460.0,9.74,6.74,250.0,66.0,4.783561643835617,17862.5601,60.93990000000124,0.22,7.550000000000001,3.63,30.5,10.551456417598152,4.23,1.97,41.4,0.1,4.0,16.4,0.15,189.0,31.0,265.0,189.0,2.0,0,6.0,3.068,6.625,42.9,5.49,4.2658e-09,10.37015991557756,0.22950819672131142,15.783170254403132,16.05909980430529
8.64,2.5818511112451694,496.0,15.2,7.01,250.0,64.0,19.20876112251882,2025.83004,13.86996000000006,3.53,5.55,3.33,57.2,0.6948568927522729,3.8,13.5,63.5,0.1,2.68,10.4,0.15,207.0,64.0,290.0,207.0,2.0,0,3.0,3.068,3.5,27.8,6.02,9.709e-10,4.550089110155415,0.3687707641196013,215.30519560656552,32.87986138088808
