Repository: MBarriosCastellanos/fuzzy_tree_velcorr

# Código del artículo — Sistema de inferencia difusa basado en reglas de árboles para la predicción de la velocidad de corrosión

Implementación autónoma del método ganador y de su evaluación honesta.
Todo el análisis del artículo se reproduce ejecutando cuatro scripts en
orden. Requiere las librerías ya instaladas en el entorno del proyecto:
`numpy`, `pandas`, `scipy`, `scikit-learn`, `matplotlib`.

---

## 1. El método en pocas palabras

El objetivo es estimar la velocidad de corrosión interna $v$ [mpy] con
un modelo **continuo, auditable y coherente con los límites normativos**
(2 y 8 mpy). El método tiene cinco etapas:

1.

File: code/data/int_canolimon.csv (part 6 of 7)
pco2_psig,velocidad_fts,conductividad_uscm,cl_ppm,ph_xx,temperatura_f,presion_psig,anos_y,agua_bwpd,crudo_bopd,fe_total,so4_ppm,n2_mol,metano_mol,velcorr_mpy,espesormin_mm,co2_mol,na_ppm,ba_ppm,mg_ppm,ca_ppm,sr_ppm,hco3_megl,sst_ppm,sdt_ppm,alcalinidad_ppm,patronflujo_xx,fault_xx,diametronom_in,diametroint_in,diametroext_in,durezatotal_ppm,espesor_mm,flujogas_mmscfd,velcorrcal_cmpy,desgaste_xx,vidaremanenteactual_yr,vidaremanenteinstalacion_yr
12.285,7.372177727920936,496.0,15.2,7.01,250.0,91.0,2.86027397260274,22662.62985,97.87015000000186,3.53,5.55,3.33,57.2,16.930265182369443,4.79,13.5,63.5,0.1,2.68,10.4,0.15,207.0,64.0,290.0,207.0,2.0,0,6.0,3.068,6.625,27.8,6.02,6.8509e-09,16.93026518236944,0.20431893687707636,11.138790511192784,11.138790511192788
11.978,7.506208489275635,421.0,4.0,7.03,190.0,106.0,2.283367556468173,23012.0799,162.2201000000001,3.71,5.0,7.16,63.5,12.89181705157669,6.36,11.3,61.7,0.1,4.96,10.3,0.15,179.0,75.0,248.0,179.0,2.0,0,6.0,4.026,6.625,26.9,7.11,1.13554e-08,12.931583866764853,0.10548523206751054,19.422684931506847,19.362956878850106
19.02912,2.392993835274301,671.4000000000001,21.372,7.3348,250.0,106.0,13.07049965776865,1872.54025,17.95975000000012,5.9154,5.0,11.7564,56.53400000000001,1.1739276725306713,5.1,17.952,104.535,0.1,5.9503,25.87,0.62632,273.06,126.33,387.32,258.96,2.0,0,3.0,3.068,3.5,69.568,5.49,1.2572e-09,1.1747317325803501,0.07103825136612033,171.03898840885122,170.9219186015898
14.523,9.361779841737729,259.0,27.1,6.97,250.0,103.0,4.772602739726027,28715.22985,187.8701500000018,4.0,5.0,6.72,69.1,6.104396250124303,4.75,14.1,68.7,0.1,4.64,9.9,0.15,280.0,98.0,593.0,205.0,2.0,0,6.0,3.068,6.625,27.4,5.49,1.31509e-08,6.104396250124306,0.1347905282331512,30.63495001851166,30.63495001851165
10.904,1.0148361676534006,629.0,14.8,7.25,250.0,58.0,16.66803559206023,1298.86848,81.73152000000003,4.23,5.0,9.17,62.5,0.10324905798628253,5.16,18.8,99.5,0.1,5.68,26.4,0.709,272.0,94.0,364.0,242.0,2.0,0,4.0,3.068,4.5,71.9,5.49,5.721100000000001e-09,0.7794635374093352,0.06010928961748635,1967.5686176836857,260.6274656213054
11.832,3.3813170876471403,709.0,27.2,7.41,250.0,58.0,14.42191780821918,4564.58,35.41999999999967,7.41,5.0,16.7,49.7,1.1954688307183394,5.05,20.4,109.0,0.1,6.19,25.4,0.553,274.0,155.0,408.0,274.0,2.0,0,4.0,3.068,4.5,67.5,5.49,2.4794e-09,1.2011463992532858,0.08014571948998185,166.31039850560384,165.52428393524272
10.152,0.5205757362234805,629.0,14.8,7.25,250.0,54.0,12.20821917808219,1555.60888,51.59111999999985,4.23,5.0,9.17,62.5,3.257131850888477,4.48,18.8,99.5,0.1,5.68,26.4,0.709,272.0,94.0,364.0,242.0,2.0,0,6.0,3.068,6.625,71.9,5.49,3.6113e-09,3.2571318508884772,0.1839708561020036,54.151308829513106,54.1513088295131
9.636,2.3536034903523504,629.0,14.8,7.25,250.0,73.0,11.17808219178082,7184.28968,82.11031999999983,4.23,5.0,2.16,69.8,1.7614707943316354,5.52,13.2,99.5,0.1,5.68,26.4,0.709,272.0,94.0,364.0,242.0,2.0,0,6.0,3.068,6.625,71.9,6.02,5.7477e-09,1.7610390612938094,0.08305647840531562,123.3757808219178,123.40602739726025
1.2017,6.3215928160359605,460.0,9.74,6.74,250.0,61.0,10.5041095890411,8576.78,23.21999999999935,0.22,7.55,3.63,30.5,7.831411881858969,3.4,1.97,41.4,0.1,4.0,16.4,0.15,189.0,31.0,265.0,189.0,2.0,0,4.0,3.068,4.5,42.9,5.49,1.6254e-09,7.833454503633054,0.38069216757741353,17.09248213934587,17.088025168774994
6.136,0.15348239302189634,993.0,126.0,6.72,250.0,52.0,27.40862422997947,122.69088,86.10912,2.01,32.8,28.3,46.7,0.38146777629557693,4.8,11.8,164.0,0.1,6.94,8.61,0.15,207.0,162.0,300.0,287.0,2.0,0,4.0,2.067,4.5,22.9,6.02,6.0263e-09,1.752422728699218,0.20265780730897007,495.3927689198294,107.83721008516513
10.998,5.332597493086667,259.0,27.1,6.97,250.0,78.0,17.78781656399726,16409.27012,54.3298799999995,4.0,5.0,6.72,69.1,0.6947660954145438,3.8,14.1,68.7,0.1,4.64,9.9,0.15,280.0,98.0,593.0,205.0,2.0,0,6.0,3.068,6.625,27.4,6.02,3.8031e-09,4.913563982892164,0.3687707641196013,215.33333333333331,30.4476139383737
8.177999999999999,9.749458474568666,259.0,27.1,6.97,190.0,58.0,1.980821917808219,30042.81,57.19000000000038,4.0,5.0,6.72,69.1,28.024634887444037,4.61,14.1,68.7,0.1,4.64,9.9,0.15,280.0,98.0,593.0,205.0,2.0,0,6.0,3.068,6.625,27.4,6.02,4.003299999999999e-09,28.02463488744404,0.23421926910298993,6.476304284465174,6.476304284465173
11.562,3.7713561378285796,259.0,27.1,6.97,250.0,82.0,7.838466803559206,11616.71995,26.78005000000093,4.0,5.0,6.72,69.1,11.24309339083226,4.87,14.1,68.7,0.1,4.64,9.9,0.15,280.0,98.0,593.0,205.0,2.0,0,6.0,3.068,6.625,27.4,7.11,1.8746e-09,11.25079413973009,0.3150492264416315,17.05333904109589,17.041666666666664
9.372,0.3216349589782952,584.0,46.1,6.74,190.0,66.0,32.07397260273972,973.14,19.86000000000002,12.1,7.73,11.3,50.7,1.3256756674955226,4.41,14.2,97.0,0.1,1.05,6.85,0.15,209.0,221.0,337.0,209.0,2.0,0,6.0,2.067,6.625,18.8,5.49,1.3902e-09,1.3256756674955226,0.19672131147540983,130.9687214611872,130.9687214611872
0.5424,5.621733685786211,687.0,4.0,7.02,200.0,48.0,11.61643835616438,7611.190079999999,36.7099200000002,5.04,5.0,2.18,21.7,4.982079185856485,4.55,1.13,111.0,0.1,2.84,6.95,0.15,318.0,109.0,396.0,318.0,2.0,0,4.0,3.068,4.5,18.7,6.02,2.5697e-09,4.9820791858564855,0.2441860465116279,35.955642530985,35.955642530984996
1.0441,4.5325820490977815,460.0,9.74,6.74,250.0,53.0,30.69678302532512,6122.419980000001,43.78001999999928,0.22,7.55,3.63,30.5,0.1794337338228733,5.35,1.97,41.4,0.1,4.0,16.4,0.15,189.0,31.0,265.0,189.0,2.0,0,4.0,3.068,4.5,42.89999999999999,5.49,3.0646e-09,0.17955663364056018,0.02550091074681249,1173.8590998043005,1173.0556370392055
12.24,7.442561692257271,514.0,15.1,6.33,250.0,102.0,3.926027397260274,22915.75994,62.04005999999827,10.4,5.0,29.1,39.4,29.58250682726069,4.16,12.0,71.2,0.1,4.45,13.8,0.227,207.0,162.0,300.0,207.0,2.0,0,6.0,3.068,6.625,38.1,7.11,4.3428e-09,29.58250682726069,0.4149085794655415,5.536364058509403,5.536364058509403
5.217,0.025315988736041274,259.0,27.1,6.97,250.0,37.0,14.48323066392882,14.0,6.000000000000001,4.0,5.0,6.72,69.1,0.38436874742619787,4.26,14.1,68.7,0.1,4.64,9.9,0.15,280.0,98.0,593.0,205.0,2.0,0,3.0,3.068,3.5,27.4,5.49,4.2e-10,3.343535567033327,0.22404371584699462,436.34279986635465,50.16143303116809
10.011,8.878950149448077,259.0,27.1,6.97,250.0,71.0,29.37987679671458,6937.340500000001,77.15949999999928,4.0,5.0,6.72,69.1,2.7318013819701106,3.98,14.1,68.7,0.1,4.64,9.9,0.15,280.0,98.0,593.0,205.0,2.0,0,3.0,2.067,3.5,27.4,6.02,5.4012e-09,2.7336724788070765,0.33887043189368765,57.35882352941178,57.319563554374525
7.603120000000001,8.946009424302607,372.79,38.11899999999999,6.943000000000001,250.0,56.0,7.742465753424658,12092.41008,77.88991999999952,5.1976,5.0,7.856999999999999,65.192,6.864687296253575,4.14,13.577,73.797,0.1,5.0849,14.481,0.23193,266.98,123.2,551.87,209.98,2.0,0,4.0,3.068,4.5,38.959,5.49,5.4523e-09,6.864687296253576,0.24590163934426237,23.74356164383561,23.743561643835605
8.6592,0.6354314829039472,629.0,14.8,7.249999999999999,250.0,60.0,28.68493150684931,1916.09006,45.70993999999997,4.23,5.0,3.7022,68.194,0.9607502500582847,4.79,14.432,99.49999999999999,0.09999999999999999,5.68,26.4,0.709,272.0,94.0,364.0,242.0,2.0,0,6.0,3.068,6.625,71.9,5.49,3.1997e-09,0.9607502500582847,0.12750455373406197,196.28688845401166,196.28688845401166
8.1,0.9139847101696644,496.0,15.2,7.01,250.0,60.0,7.821917808219178,1219.02936,24.37063999999994,3.53,5.55,3.33,57.2,5.133968586676224,5.0,13.5,63.5,0.1,2.68,10.4,0.15,207.0,64.0,290.0,207.0,2.0,0,4.0,3.068,4.5,27.8,6.02,1.7059e-09,5.133968586676226,0.1694352159468438,38.342734354015604,38.3427343540156
9.336000000000002,2.8193101812073285,447.97,4.522,6.7951,250.0,80.0,25.48767123287671,8683.309920000002,20.89007999999964,3.9014,5.2697,16.4396,55.13800000000001,2.378794072862787,4.48,11.67,54.74,0.1,4.2466,11.431,0.15,199.88,76.74,263.66,199.88,2.0,0,6.0,3.068,6.625,30.119,6.02,1.4623e-09,2.3787940728627874,0.255813953488372,74.14595267745958,74.14595267745956
8.024000000000001,2.528434375012122,993.0,126.0,6.72,250.0,68.0,8.607802874743326,1901.42025,96.07975000000006,2.01,32.8,28.3,46.7,0.2719060550237502,4.62,11.8,164.0,0.1,6.94,8.61,0.15,207.0,162.0,300.0,287.0,2.0,0,3.0,3.068,3.5,22.9,5.49,6.7256e-09,3.979176684498408,0.15846994535519127,668.9434104865375,45.7104014727749
7.006,0.10121946090706674,421.0,4.0,7.03,250.0,62.0,24.47397260273972,215.0,97.50000000000001,3.71,5.0,7.16,63.5,1.8982080950840505,4.84,11.3,61.7,0.1,4.96,10.3,0.15,179.0,75.0,248.0,179.0,2.0,0,6.0,3.068,6.625,26.9,6.02,6.825000000000001e-09,1.898208095084051,0.19601328903654483,100.38476898072906,100.38476898072905
5.198,0.4136232050506373,421.0,4.0,7.03,250.0,46.0,23.95342465753425,1262.5699,14.43009999999997,3.71,5.0,7.16,63.5,0.657443840336612,5.09,11.3,61.7,0.1,4.96,10.3,0.15,179.0,75.0,248.0,179.0,2.0,0,6.0,2.067,6.625,26.9,5.49,1.0101e-09,0.6574438403366117,0.0728597449908926,304.80732876712295,304.8073287671231
9.045,0.8639265158938444,496.0,15.2,7.01,250.0,67.0,22.63287671232877,1166.72031,8.579690000000099,3.53,5.55,3.33,57.2,0.0,3.92,13.5,63.5,0.1,2.68,10.4,0.15,207.0,64.0,290.0,207.0,2.0,0,4.0,3.068,4.5,27.8,3.91,6.006000000000001e-10,-0.01739508381570896,-0.0025575447570331936,inf,-8872.087671233068
9.729,4.826986041963689,588.36,24.524,6.9424,250.0,69.0,21.70020533880903,14844.47986,58.12014000000022,11.636,5.000000000000001,6.72,69.1,1.9036818921480383,4.44,14.1,82.316,0.1,3.0208,11.0408,0.15,268.04,228.64,374.04,262.04,2.0,0,6.0,3.068,6.625,247.832,5.49,4.0684e-09,1.9049857838549893,0.19125683060109286,91.82371819960863,91.76086828982106
8.923199999999998,0.1450606154575165,665.0,20.38,7.322000000000001,250.0,55.0,21.86849315068493,89.12441999999999,25.47558,5.661,5.0,8.2668,61.35799999999999,1.4582515384023498,5.21,16.224,103.775,0.1,5.9095,25.95,0.6388,272.9,121.45,383.8,256.4,2.0,0,3.0,3.068,3.5,69.92000000000002,6.02,1.7829000000000001e-09,1.4582515384023498,0.13455149501661123,140.6603077963809,140.6603077963809
18.84,10.759295212817541,514.0,15.1,6.33,250.0,157.0,20.7419575633128,8433.699999999999,66.30000000000025,10.4,5.0,29.1,39.4,1.9347254903591127,4.47,12.0,71.2,0.1,4.45,13.8,0.227,207.0,162.0,300.0,207.0,2.0,0,3.0,2.067,3.5,38.1,5.49,4.641e-09,1.936050644804564,0.18579234972677602,90.96083803384363,90.89857873334135
9.18,0.47948546440700646,709.0,27.2,7.41,250.0,45.0,3.682191780821918,517.20867,135.09133,7.41,5.0,16.7,49.7,12.723507217847771,4.3,20.4,109.0,0.1,6.19,25.4,0.553,274.0,155.0,408.0,274.0,2.0,0,4.0,3.068,4.5,67.5,5.49,9.456299999999998e-09,12.723507217847773,0.21675774134790535,13.305398871877516,13.305398871877514
9.87,6.474046112552918,259.0,27.1,6.97,250.0,70.0,2.150684931506849,8747.50968,59.89032000000024,4.0,5.0,6.72,69.1,44.666232007623236,3.58,14.1,68.7,0.1,4.64,9.9,0.15,280.0,98.0,593.0,205.0,2.0,0,4.0,3.068,4.5,27.4,6.02,4.1923e-09,44.66623200762325,0.40531561461794013,3.1555131372108702,3.155513137210869
4.98,0.033078101944374196,495.0,5.82,6.76,250.0,60.0,19.62217659137577,13.5,31.5,11.3,5.0,13.7,45.8,2.86719863240201,4.06,8.3,64.1,0.1,3.19,14.4,0.239,219.0,236.0,290.0,219.0,2.0,0,4.0,3.068,4.5,39.3,5.49,2.2049999999999997e-09,2.869162467081738,0.2604735883424409,55.748673244563626,55.71051535733257
1.3593,7.130168641342886,460.0,9.74,6.74,250.0,69.0,18.98356164383562,9670.9,29.10000000000003,0.22,7.55,3.63,30.5,2.986421328593847,4.58,1.97,41.4,0.1,4.0,16.4,0.15,189.0,31.0,265.0,189.0,2.0,0,4.0,3.068,4.5,42.9,6.02,2.0370000000000003e-09,2.9864213285938463,0.2392026578073089,60.37827245053275,60.378272450532755
14.805,8.893158030408626,259.0,27.1,6.97,250.0,105.0,8.303901437371664,27368.43984,87.86015999999947,4.0,5.0,6.72,69.1,0.48415859936646777,4.48,14.1,68.7,0.1,4.64,9.9,0.15,280.0,98.0,593.0,205.0,2.0,0,6.0,3.068,6.625,27.4,6.02,6.1502e-09,7.301377758047302,0.255813953488372,364.29788293897906,24.156804181444855
2.0291,8.733312257744188,460.0,9.74,6.74,250.0,103.0,4.65160848733744,26846.85996,115.9400400000022,0.22,7.55,3.63,30.5,6.597210957812151,4.71,1.97,41.4,0.1,4.0,16.4,0.15,189.0,31.0,265.0,189.0,2.0,0,6.0,3.068,6.625,42.9,5.49,8.115799999999999e-09,6.601729595454485,0.14207650273224048,28.107797681770265,28.08855894276838
13.08,28.409349399698154,514.0,15.1,6.33,250.0,109.0,18.3972602739726,22407.88992,35.91007999999854,10.4,5.0,29.1,39.4,2.8680228644341703,4.68,12.0,71.2,0.1,4.45,13.8,0.227,207.0,162.0,300.0,207.0,2.0,0,3.0,3.068,3.5,38.1,6.02,2.5136999999999997e-09,2.8675957575295645,0.22259136212624583,64.24354937640565,64.2531179717849
8.195326,11.02603398145807,416.4400000000001,16.6096,6.681900000000001,250.0,82.0,3.92054794520548,14908.5,91.49999999999991,4.5098,5.9945,12.0903,49.59,20.686486516229493,3.96,9.994299999999999,58.828,0.1,4.3315,13.644,0.17387,221.88,91.71000000000001,374.25,199.38,2.0,0,4.0,3.068,4.5,36.762,6.02,6.405e-09,20.68648651622949,0.3421926910299003,7.536587312142574,7.536587312142574
8.601,7.146340157849022,259.0,27.1,6.97,250.0,61.0,17.85753424657534,9624.78,97.22000000000008,4.0,5.0,6.72,69.1,5.357362893308173,3.59,14.1,68.7,0.1,4.64,9.9,0.15,280.0,98.0,593.0,205.0,2.0,0,4.0,3.068,4.5,27.4,6.02,6.8054e-09,5.357362893308174,0.40365448504983387,26.382118495969337,26.38211849596933
4.775504000000001,10.811614373965313,472.35,6.8478,6.7532,250.0,68.0,8.635616438356164,14637.70016,70.59984000000038,5.6903,5.9445,11.7762,42.198,8.935708861265438,4.06,7.0228,53.782,0.1,3.7029,14.38,0.18649,204.8,126.55,275.5,204.8,2.0,0,4.0,3.068,4.5,38.349,6.02,4.9420000000000005e-09,8.93570886126544,0.32558139534883723,17.8880626223092,17.888062622309192
7.85916,5.695084826059844,339.58,23.054,6.9836,250.0,57.0,8.580821917808219,4445.2096,53.99040000000004,3.8402,5.187,4.957199999999999,62.91200000000001,16.058517110648527,1.99,13.788,66.932,0.1,3.9736,10.07,0.15,255.18,86.44000000000001,489.98,205.68,2.0,0,3.0,3.068,3.5,27.536,5.49,3.7793e-09,16.058517110648527,0.6375227686703097,4.878810176125245,4.878810176125245
11.468,3.4270383752235873,629.0,14.8,7.25,250.0,61.0,17.71663244353183,4627.69972,34.50027999999982,4.23,5.0,9.17,62.5,1.1547582977718895,4.97,18.8,99.5,0.1,5.68,26.4,0.709,272.0,94.0,364.0,242.0,2.0,0,4.0,3.068,4.5,71.9,5.49,2.415e-09,1.155549228112829,0.09471766848816038,169.4461011591147,169.33012162375599
1.98869,6.983154854923442,466.65,8.9952,6.7438,250.0,55.0,7.936986301369863,9472.45,27.55000000000013,2.3252,7.0655,6.2482,34.47799999999999,6.2004136780106505,4.24,3.6158,45.71299999999999,0.1,3.8461,16.02,0.16691,194.7,69.95,269.75,194.7,2.0,0,4.0,3.068,4.5,42.21599999999999,5.49,1.9285e-09,6.20041367801065,0.22768670309653916,26.922257534246572,26.922257534246576
16.284,17.41740025039639,452.0,4.6,6.76,250.0,138.0,4.745205479452054,13698.08,61.92000000000082,3.93,5.31,19.7,52.2,7.633067229182957,4.57,11.8,53.7,0.1,4.14,11.6,0.15,203.0,77.0,266.0,203.0,2.0,0,3.0,3.068,3.5,30.6,5.49,4.3344e-09,7.633067229182957,0.1675774134790528,23.571292435973795,23.571292435973795
4.57784,3.711450528647332,703.26,9.165,6.7044,250.0,40.0,8.208219178082192,2829.76971,102.3302899999998,6.911299999999999,27.0163,12.933,48.354,3.597316106514723,4.74,11.4446,108.57,0.1,3.097,5.7642,0.15,303.34,52.79,402.86,303.34,2.0,0,3.0,2.067,3.5,14.795,5.49,7.163100000000001e-09,3.5973161065147234,0.13661202185792348,51.875945205479454,51.875945205479454
7.32,9.356536276953495,514.0,15.1,6.33,250.0,61.0,17.29315068493151,7355.580180000001,36.2198199999993,10.4,5.0,29.1,39.4,5.896467670628626,2.9,12.0,71.2,0.1,4.45,13.8,0.227,207.0,162.0,300.0,207.0,2.0,0,3.0,3.068,3.5,38.1,5.49,2.5354e-09,5.896467670628623,0.4717668488160292,19.362987253398206,19.362987253398217
14.1,7.373534879259381,629.0,14.8,7.25,250.0,75.0,16.88767123287671,5762.87036,62.3296399999996,4.23,5.0,9.17,62.5,2.0748491367196897,4.6,18.8,99.5,0.1,5.68,26.4,0.709,272.0,94.0,364.0,242.0,2.0,0,3.0,3.068,3.5,71.9,5.49,4.3631e-09,2.0748491367196897,0.16211293260473597,87.28459288902563,87.28459288902563
1.0434,4.6173831855665695,718.0,4.6,6.7,200.0,47.0,16.85694729637235,3540.1899,107.6101000000003,6.27,29.4,18.4,40.5,1.6804379881295106,4.77,2.22,110.0,0.1,3.35,5.63,0.15,315.0,32.0,411.0,315.0,2.0,0,3.0,3.068,3.5,14.3,5.49,7.532699999999999e-09,1.6815889730528866,0.13114754098360668,111.75376712328756,111.67727583846671
1.83,23.543869524518385,617.0,24.3,6.94,250.0,150.0,4.114989733059549,18540.48,59.51999999999964,12.3,5.0,3.49,68.9,9.465321325852235,4.5,1.22,83.5,0.1,2.88,11.14,0.15,267.0,240.0,355.0,267.0,2.0,0,3.0,3.068,3.5,267.0,5.49,4.1664e-09,9.471804422650763,0.18032786885245905,18.717310087173097,18.704498786634307
17.556,8.012510434957061,693.0,26.9,7.48,250.0,76.0,8.197260273972603,6241.38,88.62000000000008,8.02,5.0,22.3,43.9,4.469623153293134,4.56,23.1,103.0,0.1,6.36,29.4,0.698,306.0,184.0,398.0,306.0,2.0,0,3.0,3.068,3.5,79.9,5.49,6.2034e-09,4.466635437281573,0.16939890710382524,40.16615112682276,40.19301811754306
1.1426,7.3966311292281235,460.0,9.74,6.74,250.0,58.0,8.726027397260275,10038.35,24.14999999999958,0.22,7.55,3.63,30.5,7.083523900171816,4.45,1.97,41.4,0.1,4.0,16.4,0.15,189.0,31.0,265.0,189.0,2.0,0,4.0,3.068,4.5,42.9,6.02,1.6905e-09,7.083523900171817,0.26079734219269096,24.733007590960664,24.73300759096066
4.382400000000001,0.7592917128267064,596.0,14.9,7.09,250.0,48.0,11.51232876712329,2273.63958,70.56042000000004,17.4,5.0,0.644,49.5,4.1741657292838426,4.27,9.13,69.5,0.1,1.84,23.4,0.184,260.0,437.0,346.0,260.0,2.0,0,6.0,3.068,6.625,260.0,5.49,4.939199999999999e-09,4.172178977389847,0.22222222222222232,40.273972602739704,40.29315068493148
11.688864,2.608812639249053,679.09,25.112,7.418699999999999,250.0,66.0,16.19178082191781,2019.78,41.22000000000003,9.4026,5.0,13.90272,46.202,2.601689382735788,4.42,17.7104,98.215,0.1,5.6752,28.34,0.6151,297.82,220.79,390.6,297.82,2.0,0,3.0,3.068,3.5,106.419,5.49,2.8854000000000004e-09,2.601689382735788,0.19489981785063756,66.88567404941747,66.88567404941747
1.6159,3.648920036469309,687.0,4.0,7.02,250.0,143.0,4.013698630136986,2785.84128,96.85871999999989,5.04,5.0,2.18,21.7,7.356695600763216,4.74,1.13,111.0,0.1,2.84,6.95,0.15,318.0,109.0,396.0,318.0,2.0,0,3.0,3.068,3.5,18.7,5.49,6.7802e-09,7.356695600763216,0.13661202185792348,25.36657534246575,25.36657534246575
7.896,4.7779480586318295,259.0,27.1,6.97,250.0,56.0,16.0027397260274,6482.450000000001,17.54999999999951,4.0,5.0,6.72,69.1,2.1895857008628923,5.13,14.1,68.7,0.1,4.64,9.9,0.15,280.0,98.0,593.0,205.0,2.0,0,4.0,3.068,4.5,27.4,6.02,1.2285e-09,2.189585700862892,0.14784053156146176,92.2405110050793,92.24051100507931
3.7721,6.497728248936035,1050.0,126.0,7.22,190.0,67.0,16.75890410958904,5065.540440000001,67.75955999999938,5.15,5.0,21.2,37.2,4.299042683421314,3.66,5.63,158.0,0.1,6.94,38.6,1.22,280.0,98.0,593.0,280.0,2.0,0,3.0,3.068,3.5,103.0,5.49,4.743199999999998e-09,4.299042683421317,0.3333333333333333,33.5178082191781,33.51780821917808
9.53631,10.660816016634344,385.6,18.772,6.7346,250.0,105.0,14.53424657534247,8399.460060000001,22.73993999999937,4.53,5.765,12.5454,45.997,3.413062999547299,4.23,9.0822,61.16,0.1,4.3986,12.864,0.17002,233.72,94.54,418.42,200.72,2.0,0,3.0,3.068,3.5,34.832,5.49,1.5918e-09,3.4130629995472983,0.22950819672131142,48.793542074364005,48.79354207436401
11.02344,6.217433548357786,511.52,14.68,6.347199999999999,250.0,92.0,3.526027397260274,8417.700159999999,40.59984000000022,10.1412,5.0124,28.254,40.552,14.850197921064064,4.16,11.982,70.5,0.1,4.437600000000001,13.712,0.22392,206.84,158.6,298.64,206.84,2.0,0,4.0,3.068,4.5,37.8,5.49,2.842e-09,14.850197921064064,0.24225865209471767,11.02877742300958,11.02877742300958
6.44544,11.26017204996012,486.72,10.48,6.5192,250.0,54.0,14.19178082191781,8854.77978,40.92021999999945,7.5532,5.1364,26.09200000000001,43.496,7.323746693825433,2.85,11.936,63.50000000000001,0.1,4.3136,12.832,0.19312,205.24,124.6,285.04,205.24,2.0,0,3.0,3.068,3.5,34.8,5.49,2.8644e-09,7.323746693825433,0.4808743169398907,15.320672478206728,15.320672478206728
14.892,5.781096630264886,709.0,27.2,7.41,250.0,73.0,13.70841889117043,7811.220039999999,53.47996000000022,7.41,5.0,16.7,49.7,3.1856975038096285,4.38,20.4,109.0,0.1,6.19,25.4,0.553,274.0,155.0,408.0,274.0,2.0,0,4.0,2.067,4.5,67.5,5.49,3.7436e-09,3.1878794884012787,0.20218579234972683,54.12972972972971,54.09267994894277
4.012,1.102603398145807,993.0,126.0,6.72,250.0,34.0,14.32602739726027,1479.0,21.00000000000002,2.01,32.8,28.3,46.7,2.3634093931029714,4.63,11.8,164.0,0.1,6.94,8.61,0.15,207.0,162.0,300.0,287.0,2.0,0,4.0,3.068,4.5,22.9,5.49,1.4699999999999999e-09,2.3634093931029723,0.156648451730419,77.12733354571517,77.12733354571515
0.8436000000000001,3.5274487913480654,718.0,4.6,6.7,250.0,38.0,13.67945205479452,4722.019200000001,76.78079999999954,6.27,29.4,18.4,40.5,3.2809713125935382,4.35,2.22,110.0,0.1,3.35,5.63,0.15,315.0,32.0,411.0,315.0,2.0,0,4.0,3.068,4.5,14.3,5.49,5.3746e-09,3.280971312593538,0.2076502732240438,52.19790915645275,52.19790915645276
3.413774,9.490548489200219,463.14,9.704,6.7129,250.0,91.0,13.70841889117043,12829.76007,81.33992999999964,1.2294,7.192299999999999,7.086599999999999,33.638,6.486194917666449,3.76,3.7514,44.47,0.1,4.0427,15.834,0.15539,191.38,43.84999999999999,267.53,191.38,2.0,0,4.0,3.068,4.5,41.58,6.02,5.6938e-09,6.4906375169251245,0.3754152823920266,22.82254818765911,22.806927004779123
5.8432,2.244900518624863,596.0,14.9,7.09,250.0,64.0,13.54794520547945,3034.7598,19.24019999999992,17.4,5.0,0.644,49.5,4.998288257446079,3.77,9.13,69.5,0.1,1.84,23.4,0.184,260.0,437.0,346.0,260.0,2.0,0,4.0,3.068,4.5,260.0,5.49,1.3468e-09,4.998288257446082,0.3132969034608379,29.69520547945206,29.69520547945205
7.377999999999999,4.1498316561547695,304.0,27.004,6.950799999999999,250.0,50.0,9.487671232876712,5614.449750000001,31.05024999999971,3.8968,5.0336,7.6128,65.5,5.021020870802934,4.28,14.756,70.284,0.09999999999999999,4.5668,10.2,0.15,275.56,96.56,566.0,209.56,2.0,0,4.0,3.068,4.5,28.228,5.49,2.1735e-09,5.021020870802932,0.22040072859744989,33.55969659232422,33.55969659232424
1.8912,4.974873025540669,460.0,9.74,6.74,87.0,96.0,12.09041095890411,6732.03013,35.86986999999981,0.22,7.55,3.63,30.5,1.204833250364439,5.12,1.97,41.4,0.1,4.0,16.4,0.15,189.0,31.0,265.0,189.0,2.0,0,4.0,2.067,4.5,42.9,5.49,2.5109e-09,1.2048332503644392,0.0673952641165756,167.3051462421325,167.30514624213248
7.788,1.5562144361429917,993.0,126.0,6.72,190.0,66.0,13.35616438356164,1964.88051,152.2194899999999,2.01,32.8,28.3,46.7,4.3920856046840315,4.0,11.8,164.0,0.1,6.94,8.61,0.15,207.0,162.0,300.0,287.0,2.0,0,4.0,2.067,4.5,22.9,5.49,1.06554e-08,4.392085604684032,0.2714025500910747,35.855474855199034,35.85547485519903
2.6196,2.329070963715797,527.5,25.0,6.9475,170.0,59.0,4.492813141683778,1821.6,18.40000000000002,10.225,5.0,4.2975,68.95,0.29703811665070196,4.54,4.44,79.8,0.1,3.32,10.83,0.15,270.25,204.5,414.5,251.5,2.0,0,3.0,2.067,3.5,207.1,5.49,1.288e-09,8.324756366148932,0.17304189435336978,601.7414852198989,21.470917540257208
4.382400000000001,0.22997061518085563,596.0,14.9,7.09,250.0,48.0,12.7013698630137,528.95,181.05,17.4,5.0,0.644,49.5,2.572727643298255,4.66,9.13,69.5,0.1,1.84,23.4,0.184,260.0,437.0,346.0,260.0,2.0,0,6.0,2.067,6.625,260.0,5.49,1.2673500000000001e-08,2.572727643298255,0.15118397085610202,71.31130549595642,71.31130549595642
9.839999999999998,11.086124627399835,514.0,15.1,6.33,250.0,82.0,5.207392197125257,8613.6897,144.5103000000006,10.4,5.0,29.1,39.4,16.243779858747946,3.34,12.0,71.2,0.1,4.45,13.8,0.227,207.0,162.0,300.0,207.0,2.0,0,3.0,2.067,3.5,38.09999999999999,5.49,1.01157e-08,16.254905735363526,0.3916211293260474,8.095164064988849,8.089623227162024
6.962000000000001,0.8691455053117347,993.0,126.0,6.72,250.0,59.0,12.31211498973306,1166.31936,16.08063999999993,2.01,32.8,28.3,46.7,2.1404963885961563,4.82,11.8,164.0,0.1,6.94,8.61,0.15,207.0,162.0,300.0,287.0,2.0,0,4.0,3.068,4.5,22.9,5.49,1.1256000000000001e-09,2.1424387912151404,0.12204007285974497,88.65409936618279,88.57372276196024
8.52,5.793592802110537,514.0,15.1,6.33,250.0,71.0,11.97808219178082,7834.4098,47.29019999999917,10.4,5.0,29.1,39.4,4.930264892551745,3.99,12.0,71.2,0.1,4.45,13.8,0.227,207.0,162.0,300.0,207.0,2.0,0,4.0,2.067,4.5,38.1,5.49,3.3103e-09,4.930264892551745,0.27322404371584696,31.861698630136974,31.861698630136974
11.502,1.056588082996522,584.0,46.1,6.74,250.0,81.0,12.11498973305955,1423.16974,14.23025999999987,12.1,7.73,11.3,50.7,0.3504134158279203,4.37,14.2,97.0,0.1,1.05,6.85,0.15,209.0,221.0,337.0,209.0,2.0,0,4.0,3.068,4.5,18.8,5.49,9.961e-10,3.6396636861070326,0.2040072859744991,490.9836105675147,47.270093869169855
6.84,0.8800245255067733,514.0,15.1,6.33,250.0,57.0,11.43835616438356,1175.77012,21.42988000000003,10.4,5.0,29.1,39.40000000000001,0.0,3.95,12.0,71.2,0.1,4.45,13.8,0.227,207.0,162.0,300.0,207.0,2.0,0,4.0,2.067,4.5,38.1,3.91,1.5001e-09,-0.13767740110330534,-0.010230179028133002,inf,-1129.5376712328755
15.096,6.456330951289378,709.0,27.2,7.41,250.0,74.0,11.35342465753425,8720.060239999999,63.23975999999985,7.41,5.0,16.7,49.7,1.4911037302769607,5.06,20.4,109.0,0.1,6.19,25.4,0.553,274.0,155.0,408.0,274.0,2.0,0,4.0,3.068,4.5,67.5,5.49,4.4268e-09,1.4911037302769605,0.07832422586520958,133.60076457470515,133.60076457470515
16.632,3.7374111794187876,693.0,26.9,7.48,250.0,72.0,11.08219178082192,11467.16006,71.5399400000011,8.02,5.0,22.3,43.9,18.700787401574804,4.52,23.1,103.0,0.1,6.36,29.4,0.698,306.0,184.0,398.0,306.0,2.0,0,6.0,2.067,6.625,79.9,5.49,5.0078e-09,3.445976854870893,0.1766848816029145,9.51578947368421,51.640728710634065
9.48,9.661593941222794,514.0,15.1,6.33,250.0,79.0,11.21369863013699,7586.23992,46.56007999999996,10.4,5.0,29.1,39.4,6.14406005259604,4.27,12.0,71.2,0.1,4.45,13.8,0.227,207.0,162.0,300.0,207.0,2.0,0,3.0,2.067,3.5,38.1,6.02,3.2591999999999997e-09,6.144060052596038,0.29069767441860467,27.361424657534247,27.361424657534254
8.9235,5.9219358376547095,482.38,9.745,6.549300000000001,226.0,75.0,10.63013698630137,8030.51984,25.78015999999985,7.100300000000001,5.1581,24.306,45.928,3.814737397516033,4.46,11.898,62.275,0.1,4.2919,12.678,0.18773,204.96,118.65,282.66,204.96,2.0,0,4.0,2.067,4.5,34.27500000000001,5.49,1.8046e-09,3.8147373975160335,0.18761384335154832,46.029525202819514,46.02952520281951
0.7104,0.0808575825306925,718.0,4.6,6.7,200.0,32.0,9.639972621492129,56.1,53.9,6.27,29.4,18.4,40.5,3.6323118655893687,4.6,2.22,110.0,0.1,3.35,5.63,0.15,315.0,32.0,411.0,315.0,2.0,0,4.0,3.068,4.5,14.3,5.49,3.773e-09,3.634799750428813,0.16211293260473597,49.85870401723869,49.82457759422895
3.4906,0.832318551813665,1050.0,126.0,7.22,200.0,62.0,9.639972621492129,1080.10097,52.19903000000003,5.15,5.0,21.2,37.2,3.6323118655893687,4.6,5.63,158.0,0.1,6.94,38.6,1.22,280.0,98.0,593.0,280.0,2.0,0,4.0,2.067,4.5,103.0,5.49,3.654e-09,3.634799750428813,0.16211293260473597,49.85870401723869,49.82457759422895
6.071999999999999,0.5222924182804645,629.0000000000001,14.8,7.25,250.0,46.0,4.668493150684932,1560.73875,51.76124999999985,4.23,5.000000000000001,2.16,69.8,6.999510184466378,4.66,13.2,99.5,0.1,5.68,26.4,0.709,272.0,94.0,364.0,242.0,2.0,0,6.0,3.068,6.625,71.9,5.49,3.6232e-09,6.99951018446638,0.15118397085610202,26.211057930351547,26.211057930351537
2.815,0.044302980288072225,1050.0,126.0,7.22,250.0,50.0,8.027397260273972,3.15,31.85,5.15,5.0,21.2,37.2,5.100642283195827,4.98,5.63,158.0,0.1,6.94,38.6,1.22,280.0,98.0,593.0,280.0,2.0,0,3.0,2.067,3.5,103.0,6.02,2.2295000000000002e-09,5.100642283195826,0.17275747508305636,38.43888303477346,38.438883034773475
6.502079999999999,1.2148484240770498,338.38,15.781,6.9994,250.0,52.0,34.07671232876712,1607.25075,45.44924999999995,3.8579,5.0,6.9708,65.908,1.0051429895430946,4.62,12.504,65.27,0.1,4.7968,10.096,0.15,230.51,86.73,423.95,192.26,2.0,0,4.0,3.068,4.5,27.155,5.49,3.1815e-09,1.0051429895430946,0.15846994535519127,180.9590930562116,180.9590930562116
15.326,2.461979904580014,1130.0,185.0,7.02,250.0,97.0,8.547945205479452,1921.66,23.34000000000002,5.14,5.0,7.66,65.3,4.1452150211992755,4.59,15.8,133.0,0.1,12.0,53.3,0.912,237.0,148.0,641.0,237.0,2.0,0,3.0,3.068,3.5,136.0,5.49,1.6337999999999999e-09,4.145215021199275,0.16393442622950827,43.59452054794519,43.59452054794519
6.4174,0.7844655643341367,718.78,80.02,7.0258,250.0,44.0,25.14246575342466,1047.02992,20.17008000000003,4.310599999999999,5.0,7.525,64.814,1.1274334415291922,4.77,14.585,91.646,0.1,7.9168,28.36,0.47004,203.36,105.66,413.0599999999999,203.36,2.0,0,4.0,3.068,4.5,72.722,5.49,1.4119e-09,1.127433441529192,0.13114754098360668,166.56883561643818,166.5688356164382
0.985,3.0305770115915003,460.0,9.74,6.74,250.0,50.0,17.4,2360.92062,33.27938000000005,0.22,7.55,3.63,30.5,0.38465019458774535,5.32,1.97,41.4,0.1,4.0,16.4,0.15,189.0,31.0,265.0,189.0,2.0,0,3.0,3.068,3.5,42.9,5.49,2.3296e-09,0.3846501945877454,0.030965391621129313,544.5176470588237,544.5176470588236
8.46,3.934484389411856,259.0,27.1,6.97,250.0,60.0,9.048596851471595,3063.54048,44.7595199999999,4.0,5.0,6.72,69.1,4.478420908430319,4.46,14.1,68.7,0.1,4.64,9.9,0.15,280.0,98.0,593.0,205.0,2.0,0,3.0,3.068,3.5,27.4,5.49,3.1332e-09,4.481488320011437,0.18761384335154832,39.20813938023674,39.18130287142069
1.80444,5.801311025897557,602.68,24.412,6.9412,250.0,55.0,21.51506849315069,7851.949779999999,40.25022000000082,11.968,5.0,4.0068,68.932,6.33139850260345,2.56,3.2808,82.908,0.1,2.9504,11.0904,0.15,267.52,234.32,364.52,264.52,2.0,0,4.0,3.068,4.5,257.416,6.02,2.8175000000000002e-09,6.331398502603447,0.574750830564784,15.918663393776228,15.918663393776235
6.972574,3.5595545962310813,1110.8,170.84,7.068,250.0,53.0,7.79192334017796,2723.80006,88.29993999999995,5.142399999999999,5.0,11.1804,57.994,3.231500489705129,4.85,13.1558,139.0,0.1,10.7856,49.77199999999999,0.9859200000000001,247.32,136.0,629.48,247.32,2.0,0,3.0,2.067,3.5,128.08,5.49,6.181e-09,3.2337138462049264,0.11657559198542815,59.08861301369857,59.04816906228606
2.589136,2.7214687891244367,458.4,8.712,6.744000000000001,250.0,47.0,7.561943874058864,2096.25,53.75000000000005,0.9620000000000001,7.102,9.415199999999999,38.312,3.4858626922177813,4.82,5.5088,43.86,0.1,4.028,15.44,0.15,191.8,40.2,265.2,191.8,2.0,0,3.0,3.068,3.5,40.44,5.49,3.7625e-09,3.4882502694042317,0.12204007285974497,54.43811081578409,54.40084995964735
12.166,3.8419847873924597,1130.0,185.0,7.02,250.0,77.0,18.61095890410959,5195.339800000001,31.36019999999944,5.14,5.0,7.66,65.3,2.9827485681763637,4.61,15.8,133.0,0.1,12.0,53.3,0.9120000000000001,237.0,148.0,641.0,237.0,2.0,0,4.0,3.068,4.5,136.0,6.02,2.1952e-09,2.9827485681763632,0.23421926910298993,60.84859613329451,60.848596133294514
12.956,0.9053844036641271,1130.0,185.0,7.02,250.0,82.0,19.86584531143053,1157.55166,74.1483399999999,5.14,5.0,7.66,65.3,0.15001713380620713,5.01,15.8,133.0,0.1,12.0,53.3,0.912,237.0,148.0,641.0,237.0,2.0,0,4.0,2.067,4.5,136.0,5.49,5.190499999999999e-09,0.9512627073765733,0.08743169398907111,1314.8104452054783,207.34976043805594
10.112,13.493168836422637,1130.0,185.0,7.02,250.0,64.0,5.953424657534247,10572.38964,87.41035999999984,5.14,5.0,7.66,65.3,10.382431487366421,4.45,15.8,133.0,0.1,12.0,53.3,0.912,237.0,148.0,641.0,237.0,2.0,0,3.0,2.067,3.5,136.0,6.02,6.118699999999999e-09,10.382431487366423,0.26079734219269096,16.874356513393256,16.874356513393252
18.8078,1.8561682941265463,596.0,14.9,7.09,250.0,206.0,17.96030116358659,1380.76224,85.63776000000001,17.4,5.0,0.644,49.5,0.5257345880545425,3.67,9.13,69.5,0.1,1.84,23.4,0.184,260.0,437.0,346.0,260.0,2.0,0,3.0,2.067,3.5,260.0,3.91,5.9948e-09,0.5260946802381413,0.061381074168798004,274.83105022831023,274.64293862651135
9.48,5.488506357973747,1130.0,185.0,7.02,250.0,60.0,17.82739726027397,4303.48,32.51999999999979,5.14,5.0,7.66,65.3,1.3029578080056727,4.9,15.8,133.0,0.1,12.0,53.3,0.912,237.0,148.0,641.0,237.0,2.0,0,3.0,2.067,3.5,136.0,5.49,2.2764e-09,1.302957808005673,0.10746812386156646,148.05804504295335,148.05804504295332
5.192,0.9873235607056096,452.0,4.6,6.76,250.0,44.0,17.94661190965092,760.5,19.50000000000002,3.93,5.31,19.7,52.2,0.23537441427238223,4.74,11.8,53.7,0.1,4.14,11.6,0.15,203.0,77.0,266.0,203.0,2.0,0,3.0,3.068,3.5,30.6,5.49,1.365e-09,1.64529991531379,0.13661202185792348,792.8396712328768,113.42258726899381
0.9259000000000001,2.2129971553610477,460.0,9.74,6.74,250.0,47.0,17.2027397260274,1705.99114,42.30886,0.22,7.55,3.63,30.5,2.242821653982215,5.04,1.97,41.4,0.1,4.0,16.4,0.15,189.0,31.0,265.0,189.0,2.0,0,3.0,3.068,3.5,42.9,6.02,2.9617e-09,2.2428216539822143,0.16279069767441853,88.47123287671236,88.47123287671238
9.638,6.903163808543734,1130.0,185.0,7.02,250.0,61.0,16.73424657534246,5407.78976,45.81024000000041,5.14,5.0,7.66,65.3,2.6157408005206313,4.38,15.8,133.0,0.1,12.0,53.3,0.912,237.0,148.0,641.0,237.0,2.0,0,3.0,2.067,3.5,136.0,5.49,3.2066999999999997e-09,2.61145831721919,0.20218579234972683,65.9243243243243,66.0324324324324
12.376,1.80313129772454,634.0,26.3,6.81,250.0,68.0,15.00821917808219,1393.161,31.33900000000003,3.14,5.28,12.3,46.6,2.64946687250074,4.48,18.2,81.9,0.1,4.03,12.4,0.15,243.0,86.0,368.0,243.0,2.0,0,3.0,2.067,3.5,34.3,5.49,2.1938e-09,2.64946687250074,0.1839708561020036,66.57111080971112,66.57111080971112
0.5367999999999999,0.4973195528854729,617.0,24.3,6.94,250.0,44.0,7.438356164383562,1426.84722,108.55278,12.3,5.0,3.49,68.9,4.712266080376315,4.48,1.22,83.5,0.1,2.88,11.14,0.15,267.0,240.0,355.0,267.0,2.0,0,6.0,3.068,6.625,267.0,5.49,7.5985e-09,5.345775148272211,0.1839708561020036,37.429540214295415,32.993896649938975
0.8865000000000001,0.5478468750920465,460.0,9.74,6.74,250.0,45.0,13.3041095890411,666.4472599999999,78.85274,0.22,7.55,3.63,30.5,0.2071469340632265,3.84,1.97,41.4,0.1,4.0,16.4,0.15,189.0,31.0,265.0,189.0,2.0,0,4.0,2.067,4.5,42.9,3.91,5.5195e-09,0.2071469340632264,0.01790281329923281,729.8254403131085,729.8254403131089
6.215,1.242910199483799,421.0,4.0,7.03,250.0,55.0,12.51780821917808,3798.15954,39.14045999999995,3.71,5.0,7.16,63.5,2.138685389211446,4.81,11.3,61.7,0.1,4.96,10.3,0.15,179.0,75.0,248.0,179.0,2.0,0,6.0,2.067,6.625,26.9,5.49,2.7398e-09,2.138685389211446,0.1238615664845174,88.54508460918606,88.54508460918606
0.985,0.7316320744715927,460.0,9.74,6.74,190.0,50.0,9.361643835616439,335.24,242.76,0.22,7.55,3.63,30.5,2.4391705207173953,4.91,1.97,41.4,0.1,4.0,16.4,0.15,189.0,31.0,265.0,189.0,2.0,0,3.0,3.068,3.5,42.9,5.49,1.69932e-08,2.4391705207173953,0.10564663023679419,79.25115729806329,79.25115729806329
11.918,8.886798105956247,452.0,4.6,6.76,230.0,101.0,5.464750171115674,7000.33997,20.36003000000009,3.93,5.31,19.7,52.2,5.111601155066035,4.78,11.8,53.7,0.1,4.14,11.6,0.15,203.0,77.0,266.0,203.0,2.0,0,3.0,2.067,3.5,30.6,5.49,1.4252e-09,5.11510225174759,0.12932604735883424,36.816052479259135,36.790853264694256
7.051143000000001,0.9988423355805085,604.91,14.873,7.1332,250.0,73.0,8.36413415468857,753.5905,35.50950000000003,13.8441,5.0,0.84108,52.139,2.540046651288065,4.95,9.6591,77.6,0.1,2.8768,24.21,0.32575,263.24,344.39,350.86,255.14,2.0,0,3.0,3.068,3.5,209.213,5.49,2.4857e-09,2.5417864092683997,0.09836065573770492,76.72374429223746,76.67122975131188
2.79423504,1.0201783919475929,711.3000000000001,6.674999999999999,6.702,240.98,84.72,6.154688569472964,5419.6398,34.36019999999985,6.561499999999999,28.3165,17.761,41.41800000000001,4.986059349342902,4.71,3.2982,109.35,0.1,3.235,5.691,0.15,309.7,41.45,407.3,309.7,2.0,0,8.0,3.068,8.625,14.525,5.49,1.4431e-09,4.989474458486285,0.14207650273224048,37.190305584826106,37.16485020797135
0.03384,2.654735435329311,259.0,27.1,6.97,245.18,0.24,31.52328767123288,8133.809639999999,62.29036000000042,4.0,5.0,6.72,69.1,1.7734670442398424,4.07,14.1,68.7,0.1,4.64,9.9,0.15,280.0,98.0,593.0,205.0,2.0,0,6.0,3.068,6.625,27.4,5.49,2.6162e-09,1.7734670442398421,0.2586520947176685,90.35195832529423,90.35195832529425
0.0536025,1.4493655095067248,468.74,4.0,6.968,228.95,0.35,11.01917808219178,4439.34987,35.35013000000008,2.6498,5.0,13.947,49.585,3.6800549732377443,4.46,15.315,76.952,0.1,3.8192,10.0706,0.15,198.22,60.74,274.04,198.22,2.0,0,6.0,3.068,6.625,26.962,5.49,1.4847e-09,3.6800549732377448,0.18761384335154832,47.71411091900518,47.71411091900518
40.594545,8.167944694482927,401.0,7.6,7.78,246.68,90.15,5.0,6110.44,169.5600000000004,0.862,91.0,29.69,5.12,44.81632653061224,0.0,45.03,60.01,1.38,0.0,4.1,0.19,4.0,26.0,305.0,0.0,1.0,1,3.0,3.068,3.0,0.0,5.49,5086.8,43.22834645669291,1.0,0.0,0.0
22.26487,8.89214568615031,659.0,116.2,7.52,247.43,116.57,8.676712328767124,6969.2,30.80000000000018,1.862,79.00000000000001,29.51,29.18,24.91055645199387,0.0,19.1,140.1,2.06,0.0,32.5,1.52,5.0,21.0,610.0,0.0,1.0,1,3.0,3.068,3.0,0.0,5.49,924.0,24.910556451993866,1.0,0.0,0.0
22.26487,8.89214568615031,659.0,116.2,7.52,247.43,116.57,8.712328767123287,6969.2,30.80000000000018,1.862,79.00000000000001,29.51,29.18,24.80872084385678,0.0,19.1,140.1,2.06,0.0,32.5,1.52,5.0,21.0,610.0,0.0,1.0,1,3.0,3.068,3.0,0.0,5.49,924.0,24.808720843856786,1.0,0.0,0.0
24.575166,3.954806455254052,432.0,19.5,7.88,247.74,97.02,15.74520547945206,11985.05,114.9500000000007,0.992,103.0,48.12,11.45,17.77819033278575,0.0,25.33,60.53,1.02,0.0,13.1,0.76,4.0,32.0,340.0,0.0,1.0,1,6.0,6.065,6.0,0.0,7.11,3448.5,17.77819033278574,1.0,0.0,0.0
28.3667922,16.70807629504332,464.26,19.562,7.7866,247.58,79.83,25.0958904109589,22484.74,115.2599999999984,0.9971200000000001,104.0,39.4936,11.0734,11.15406766839735,0.0,35.534,57.86920000000001,1.0168,0.0,13.182,0.8030000000000002,3.62,32.62,328.7,0.0,1.0,1,4.0,4.026,6.0,0.0,7.11,3457.8,11.154067668397348,1.0,0.0,0.0
70.503471,12.96653486367611,401.0,7.6,7.78,249.19,156.57,8.13,17276.0,224.0,0.862,91.0,29.69,5.12,29.15226002653727,0.0,45.03,60.01,1.38,0.0,4.1,0.19,4.0,26.0,305.0,0.0,1.0,1,4.0,4.026,4.0,0.0,6.02,6720.0,29.15226002653727,1.0,0.0,0.0
103.4418,8.055021420716734,479.0,26.9,7.45,243.54,231.0,7.0,5987.5,262.5,0.978,89.0,25.75,14.91,30.87739032620923,0.0,44.78,47.39,0.98,0.0,12.1,1.06,2.0,14.0,289.0,0.0,1.0,1,3.0,3.068,3.0,0.0,5.49,7875.0,30.877390326209227,1.0,0.0,0.0
59.907514,6.001643692513964,711.0,69.7,7.41,249.21,120.83,7.26,18236.24,163.7599999999984,0.984,496.0,23.21,8.82,21.69150343810329,0.0,49.58,204.0,5.27,0.0,2.4,0.12,5.0,52.0,588.0,0.0,1.0,1,6.0,6.065,4.0,0.0,6.02,4912.8,32.64571267434546,1.0,0.0,0.0
40.437144,6.588064943517367,642.9999999999999,16.4,7.34,244.53,100.44,9.76986301369863,19840.71,259.2900000000009,1.056,121.0,38.12,11.01,28.65150304052712,0.0,40.26,45.13999999999999,0.9699999999999999,0.0,14.8,1.02,2.0,55.99999999999999,280.0,0.0,1.0,1,6.0,6.065,6.0,0.0,7.11,7782.0,28.651503040527114,1.0,0.0,0.0
36.77851728598809,7.345537131042836,511.9214731475686,16.93219770176517,7.290073176594921,223.02,82.85,10.94794520547945,9248.663999999999,361.3360000000011,0.9760048784396613,168.200016026117,27.8853502515619,7.018776284992905,21.64861712105807,0.0,44.39169256003391,82.49813764753415,1.896058701537106,0.0,3.43936580284402,0.1599756078016931,3.400975687932278,63.99268234050791,352.9434261260449,0.0,1.0,1,4.0,4.026,4.0,0.0,6.02,10849.8,21.648617121058074,1.0,0.0,0.0
16.3688448,8.043528016628466,458.84,5.675,7.4338,249.8,55.36,27.08767123287671,24447.48,152.5200000000004,0.9645199999999998,83.63,29.8922,9.926300000000001,7.979339767721713,0.0,29.568,55.7667,1.7768,0.0,3.542,0.1226,3.79,46.46,269.51,0.0,1.0,1,6.0,6.065,3.0,0.0,5.49,4575.6,7.979339767721713,1.0,0.0,0.0
29.931446,5.140287109085848,711.0,69.7,7.41,247.93,60.37,24.67,15580.68,119.3199999999997,0.984,496.0,23.21,8.82,13.05420527338825,0.0,49.58,204.0,5.27,0.0,2.4,0.12,5.0,52.0,588.0,0.0,1.0,1,6.0,6.065,8.0,0.0,8.18,3579.6,13.054205273388252,1.0,0.0,0.0
30.3487464,5.45,786.4499999999999,8.68,7.631,248.19,73.96,16.52876712328767,17177.17,122.8300000000017,0.98685,116.6,36.099,4.1912,16.93539861470574,0.0,41.034,57.5285,1.2625,0.0,12.375,0.4065,3.0,17.5,279.1,0.0,0.0,1,6.0,6.065,6.0,0.0,7.11,3684.9,16.935398614705736,1.0,0.0,0.0
18.652518,3.97,492.72,7.991999999999999,7.379200000000001,245.78,78.57,26.25753424657534,12515.58,84.42000000000007,1.1216,76.84,37.45,8.41,8.231608126404902,0.0,23.74,55.50839999999999,1.6788,0.0,2.54016,0.1184,4.0,55.56,268.88,0.0,0.0,1,6.0,6.065,3.0,0.0,5.49,2532.6,8.231608126404902,1.0,0.0,0.0
37.149488,5.215291645924432,479.0,26.9,7.45,246.89,82.96,4.44,4446.0,54.0,0.978,89.0,25.75,14.91,48.68057033411364,0.0,44.78,47.39,0.98,0.0,12.1,1.06,2.0,14.0,289.0,0.0,1.0,1,3.0,3.068,3.0,0.0,5.49,1620.0,48.68057033411364,1.0,0.0,0.0
38.792914,12.01,479.0,26.9,7.45,249.02,86.63,7.66,8103.27,106.7299999999996,0.978,89.0,25.75,14.91,28.21693632943402,0.0,44.78,47.39,0.98,0.0,12.1,1.06,2.0,14.0,289.0,0.0,0.0,1,3.0,3.068,3.0,0.0,5.49,3201.9,28.216936329434017,1.0,0.0,0.0
