Repository: MBarriosCastellanos/fuzzy_tree_velcorr

# Código del artículo — Sistema de inferencia difusa basado en reglas de árboles para la predicción de la velocidad de corrosión

Implementación autónoma del método ganador y de su evaluación honesta.
Todo el análisis del artículo se reproduce ejecutando cuatro scripts en
orden. Requiere las librerías ya instaladas en el entorno del proyecto:
`numpy`, `pandas`, `scipy`, `scikit-learn`, `matplotlib`.

---

## 1. El método en pocas palabras

El objetivo es estimar la velocidad de corrosión interna $v$ [mpy] con
un modelo **continuo, auditable y coherente con los límites normativos**
(2 y 8 mpy). El método tiene cinco etapas:

1.

File: code/data/int_canolimon.csv (part 7 of 7)
pco2_psig,velocidad_fts,conductividad_uscm,cl_ppm,ph_xx,temperatura_f,presion_psig,anos_y,agua_bwpd,crudo_bopd,fe_total,so4_ppm,n2_mol,metano_mol,velcorr_mpy,espesormin_mm,co2_mol,na_ppm,ba_ppm,mg_ppm,ca_ppm,sr_ppm,hco3_megl,sst_ppm,sdt_ppm,alcalinidad_ppm,patronflujo_xx,fault_xx,diametronom_in,diametroint_in,diametroext_in,durezatotal_ppm,espesor_mm,flujogas_mmscfd,velcorrcal_cmpy,desgaste_xx,vidaremanenteactual_yr,vidaremanenteinstalacion_yr
38.792914,12.01,479.0,26.9,7.45,249.02,86.63,7.52,8103.27,106.7299999999996,0.978,89.0,25.75,14.91,28.74225163343944,0.0,44.78,47.39,0.98,0.0,12.1,1.06,2.0,14.0,289.0,0.0,0.0,1,3.0,3.068,3.0,0.0,5.49,3201.9,28.74225163343944,1.0,0.0,0.0
39.26240199999999,4.5,711.0,69.7,7.41,247.0,79.19,12.8,7143.78988,29.41011999999955,0.984,496.0,23.21,8.82,18.79306102362205,0.0,49.58,204.0,5.27,0.0,2.4,0.12,5.0,52.0,588.0,0.0,1.0,1,4.0,4.026,4.0,0.0,6.11,882.3,18.793061023622048,1.0,0.0,0.0
19.658122,7.2,717.0,49.9,7.53,244.32,68.21,8.91,2303.0,47.0,1.167,103.0,49.8,4.64,17.27688079394116,0.0,28.82,99.78,1.29,0.0,22.1,1.27,5.0,92.0,463.0,0.0,1.0,1,4.0,4.026,2.0,0.0,3.91,1410.0,17.27688079394116,1.0,0.0,0.0
28.301355,23.16,401.0,7.6,7.78,239.07,62.85,7.0,14344.696,95.30399999999827,0.862,91.0,29.69,5.12,30.87739032620923,0.0,45.03,60.01,1.38,0.0,4.1,0.19,4.0,26.0,305.0,0.0,0.0,1,4.0,4.026,3.0,0.0,5.49,2859.1,30.877390326209227,1.0,0.0,0.0
70.989795,11.86,401.0,7.6,7.78,248.84,157.65,19.0,18981.12,218.880000000001,0.862,91.0,29.69,5.12,12.47409863240779,0.0,45.03,60.01,1.38,0.0,4.1,0.19,4.0,26.0,305.0,0.0,0.0,1,6.0,6.065,4.0,0.0,6.02,6566.4,12.474098632407792,1.0,0.0,0.0
52.619182,8.6,802.0,8.5,7.63,242.39,120.19,17.8,7425.0,75.0,0.984,119.0,35.61,3.25,12.14279394850925,0.0,43.78,57.0,1.27,0.0,12.7,0.41,3.0,15.0,279.0,0.0,0.0,1,6.0,6.065,3.0,0.0,5.49,2250.0,12.142793948509246,1.0,0.0,0.0
14.7452,21.9405402899142,659.0,116.2,7.52,246.82,77.2,28.5,9780.0,220.0,1.862,79.0,29.51,29.18,7.583920430998758,0.0,19.1,140.1,2.06,0.0,32.5,1.52,5.0,21.0,610.0,0.0,1.0,1,6.0,6.065,3.0,0.0,5.49,6600.0,7.583920430998757,1.0,0.0,0.0
24.29789,14.2,582.0,12.6,7.12,245.62,102.35,5.0,7448.0,152.0,1.532,61.0,37.45,8.41,43.22834645669292,0.0,23.74,52.29,0.93,0.0,0.072,0.14,4.0,93.0,284.0,0.0,1.0,1,3.0,3.068,3.0,0.0,5.49,4560.0,43.22834645669291,1.0,0.0,0.0
59.159914,10.07,802.0,8.5,7.63,249.12,135.13,17.9,25170.912,101.0880000000034,0.984,119.0,35.61,3.25,15.63805920907932,0.0,43.78,57.0,1.27,0.0,12.7,0.41,3.0,15.0,279.0,0.0,1.0,1,6.0,6.065,6.0,0.0,7.11,3032.6,15.638059209079316,1.0,0.0,0.0
69.089529,20.13,401.0,7.6,7.78,249.72,153.43,8.83,16621.51,78.4900000000016,0.862,91.0,29.69,5.12,31.70116193007019,0.0,45.03,60.01,1.38,0.0,4.1,0.19,4.0,26.0,305.0,0.0,1.0,1,3.0,3.068,6.0,0.0,7.11,2354.7,31.70116193007018,1.0,0.0,0.0
16.797592,21.9405402899142,491.0,12.1,7.65,249.25,71.54,12.09,14901.0,99.0,1.041,71.0,38.2,9.33,17.87772806314844,0.0,23.48,67.57,1.12,0.0,6.2,0.34,3.0,65.0,281.0,0.0,1.0,1,6.0,6.065,3.0,0.0,5.49,2970.0,17.877728063148435,1.0,0.0,0.0
16.797592,18.91,491.0,12.1,7.65,249.25,71.54,14.42,14901.0,99.0,1.041,71.0,38.2,9.33,16.43605228958031,0.0,23.48,67.57,1.12,0.0,6.2,0.34,3.0,65.0,281.0,0.0,1.0,1,6.0,6.065,4.0,0.0,6.02,2970.0,16.43605228958031,1.0,0.0,0.0
43.395411,24.24343957395305,401.0,7.6,7.78,249.55,96.37,7.3,19057.5,192.5,0.862,91.0,29.69,5.12,29.60845647718693,0.0,45.03,60.01,1.38,0.0,4.1,0.19,4.0,26.0,305.0,0.0,0.0,1,6.0,6.065,3.0,0.0,5.49,5775.0,29.60845647718693,1.0,0.0,0.0
37.02885736,14.0,654.13,15.847,7.360300000000001,247.95,89.93,12.3,11356.25,143.75,1.05096,120.86,37.4674,8.9924,19.26893284680878,0.0,41.1752,45.97020000000001,0.991,0.0,14.653,0.9773000000000001,2.07,53.13,279.93,0.0,2.0,1,6.0,6.065,4.0,0.0,6.02,4312.5,19.26893284680878,1.0,0.0,0.0
20.84592,12.99,652.0,36.4,7.81,248.82,82.2,21.7,14243.756,202.2440000000006,0.8970000000000001,101.0,46.93,15.59,9.960448492325556,0.0,25.36,74.17,0.93,0.0,19.6,0.97,2.0,76.0,289.0,0.0,0.0,1,4.0,4.026,3.0,0.0,5.49,6067.3,9.960448492325558,1.0,0.0,0.0
30.11416144,9.62,736.81,11.739,7.511099999999999,246.78,70.66,6.2,7585.71,34.28999999999996,1.01352,119.82,36.4383,5.8108,34.86156972313945,0.0,42.6184,52.1374,1.147,0.0,13.561,0.6600999999999999,2.59,31.81,279.41,0.0,1.0,1,4.0,4.026,3.0,0.0,5.49,1028.7,34.861569723139446,1.0,0.0,0.0
51.830724,16.72,643.0,16.4,7.34,245.87,128.74,5.72,13322.28,77.71999999999935,1.056,121.0,38.12,11.01,37.78701613347283,0.0,40.26,45.14,0.97,0.0,14.8,1.02,2.0,56.0,280.0,0.0,0.0,1,3.0,3.068,3.0,0.0,5.49,2331.6,37.78701613347283,1.0,0.0,0.0
48.627897,26.47,495.12,10.2,7.4368,247.58,107.99,24.77260273972603,20798.4,201.5999999999985,1.2104,75.4,29.69,5.12,8.725031219140076,0.0,45.03,55.9956,1.146,0.0,2.00544,0.164,4.0,60.84,294.08,0.0,2.0,1,6.0,6.065,3.0,0.0,5.49,6030.0,8.725031219140076,1.0,0.0,0.0
22.26487,7.5,659.0,116.2,7.52,247.43,116.57,17.9,6969.2,30.80000000000018,1.862,79.00000000000001,29.51,29.18,13.24066335283509,0.0,19.1,140.1,2.06,0.0,32.5,1.52,5.0,21.0,610.0,0.0,1.0,1,3.0,3.068,4.0,0.0,6.02,924.0,13.240663352835089,1.0,0.0,0.0
22.26487,7.5,659.0,116.2,7.52,247.43,116.57,18.0,6969.2,30.80000000000018,1.862,79.00000000000001,29.51,29.18,13.167104111986,0.0,19.1,140.1,2.06,0.0,32.5,1.52,5.0,21.0,610.0,0.0,1.0,1,3.0,3.068,4.0,0.0,6.02,924.0,13.167104111986003,1.0,0.0,0.0
22.26487,7.5,659.0,116.2,7.52,247.43,116.57,20.6,6969.2,30.80000000000018,1.862,79.00000000000001,29.51,29.18,11.50523660270621,0.0,19.1,140.1,2.06,0.0,32.5,1.52,5.0,21.0,610.0,0.0,1.0,1,3.0,3.068,4.0,0.0,6.02,924.0,11.505236602706216,1.0,0.0,0.0
,7.5,,,,248.02,81.33,8.26027397260274,9504.0,96.0,,,,,28.69249552761129,0.0,,,,,,,,,,,,1,4.0,4.026,4.0,,6.02,2880.0,28.69249552761129,1.0,0.0,0.0
20.637687,5.768804034172968,458.0,6.2,7.48,247.94,77.79,8.38,8100.555,69.44499999999971,0.962,83.0,27.53,12.49,28.28256253171218,0.0,26.53,56.76,1.97,0.0,3.5,0.11,4.0,41.0,263.0,0.0,0.0,1,4.0,4.026,4.0,0.0,6.02,2083.3,28.282562531712173,1.0,0.0,0.0
20.637687,5.768804034172968,458.0,6.2,7.48,247.94,77.79,10.46,8100.555,69.44499999999971,0.962,83.0,27.53,12.49,20.66364553379202,0.0,26.53,56.76,1.97,0.0,3.5,0.11,4.0,41.0,263.0,0.0,0.0,1,4.0,4.026,3.0,0.0,5.49,2083.3,20.66364553379202,1.0,0.0,0.0
,17.6633958839723,,,,245.93,145.52,7.58,16942.0,258.0,,,,,28.51474040678952,0.0,,,,,,,,,,,,1,4.0,4.026,3.0,,5.49,7740.0,28.514740406789524,1.0,0.0,0.0
71.643522,7.27,479.0,26.9,7.45,248.37,159.99,13.4,13467.1,232.8999999999996,0.978,89.0,25.75,14.91,17.68715477729463,0.0,44.78,47.39,0.98,0.0,12.1,1.06,2.0,14.0,289.0,0.0,0.0,1,6.0,6.065,4.0,0.0,6.02,6987.0,17.68715477729463,1.0,0.0,0.0
,6.518326463285932,,,,247.77,116.55,8.01,9608.82,91.18000000000029,,,,,29.58899800446293,0.0,,,,,,,,,,,,1,4.0,4.026,4.0,,6.02,2735.4,29.58899800446293,1.0,0.0,0.0
,5.32,,,,244.19,100.08,9.83,6872.8,227.1999999999998,,,,,24.1106687706763,0.0,,,,,,,,,,,,1,4.0,4.026,4.0,,6.02,6816.0,24.110668770676302,1.0,0.0,0.0
49.130902,22.36,977.0,9.6,7.26,248.54,106.39,5.05,17461.05,238.9500000000007,1.562,124.0,38.77,5.5,42.80034302642864,0.0,46.18,46.77,0.97,0.0,4.8,0.37,4.0,42.0,297.0,0.0,0.0,1,6.0,6.065,3.0,0.0,5.49,7168.5,42.800343026428635,1.0,0.0,0.0
49.130902,5.57,977.0,9.6,7.26,248.54,106.39,21.33972602739726,17461.05,238.9500000000007,1.562,124.0,38.77,5.5,10.1286085869129,0.0,46.18,46.77,0.97,0.0,4.8,0.37,4.0,42.0,297.0,0.0,0.0,1,6.0,6.065,3.0,0.0,5.49,7168.5,10.1286085869129,1.0,0.0,0.0
,7.92,,,,243.47,146.55,0.9315068493150684,5840.25,149.75,,,,,165.2559055118111,0.0,,,,,,,,,,,,1,3.0,3.068,2.0,,3.91,4492.5,165.25590551181102,1.0,0.0,0.0
,12.5,,,,249.1,103.96,9.33,15416.3,83.70000000000073,,,,,25.40277320640386,0.0,,,,,,,,,,,,1,4.0,4.026,4.0,,6.02,2511.0,25.40277320640386,1.0,0.0,0.0
,12.5,,,,223.47,73.44,6.0,2787.75,162.25,,,,,25.65616797900263,0.0,,,,,,,,,,,,1,3.0,3.068,2.0,,3.91,4867.5,25.65616797900263,1.0,0.0,0.0
32.086362,4.386847107391466,802.0,8.5,7.63,240.49,73.29,6.54,2965.6,404.4000000000001,0.984,119.0,35.61,3.25,33.04919453875605,0.0,43.78,57.0,1.27,0.0,12.7,0.41,3.0,15.0,279.0,0.0,1.0,1,3.0,3.068,3.0,0.0,5.49,12132.0,33.049194538756055,1.0,0.0,0.0
32.754822,21.79,401.0,7.6,7.78,248.77,72.74,24.0,13018.5,131.5,0.862,91.0,29.69,5.12,9.005905511811024,0.0,45.03,60.01,1.38,0.0,4.1,0.19,4.0,26.0,305.0,0.0,0.0,1,6.0,6.065,3.0,0.0,5.49,3945.0,9.005905511811026,1.0,0.0,0.0
32.754822,21.79,401.0,7.6,7.78,248.77,72.74,6.39,13018.5,131.5,0.862,91.0,29.69,5.12,33.82499722745925,0.0,45.03,60.01,1.38,0.0,4.1,0.19,4.0,26.0,305.0,0.0,0.0,1,6.0,6.065,3.0,0.0,5.49,3945.0,33.82499722745925,1.0,0.0,0.0
22.14652039,21.79,481.8,6.427,7.3338,248.96,72.19,21.6,22956.78,143.2200000000012,1.06904,80.15,35.712,6.3514,10.00656167979003,0.0,30.6781,54.2053,1.4424,0.0,2.95696,0.1376,3.63,59.98,278.25,0.0,0.0,1,4.0,4.026,3.0,0.0,5.49,4296.6,10.006561679790027,1.0,0.0,0.0
47.3349906,5.99897243846361,464.9,4.54,7.298999999999999,249.8,131.22,27.0,24447.48,152.5200000000004,0.9807,84.5,35.211,4.3222,10.36745406824147,0.0,36.073,53.584,1.057,0.0,3.95,0.187,3.0,66.80000000000001,292.7,0.0,0.0,1,3.0,3.068,6.0,0.0,7.11,4575.6,10.36745406824147,1.0,0.0,0.0
47.3349906,32.48599618063727,464.9,4.54,7.298999999999999,249.8,131.22,4.95,24447.48,152.5200000000004,0.9807,84.5,35.211,4.3222,43.66499642090194,0.0,36.073,53.584,1.057,0.0,3.95,0.187,3.0,66.80000000000001,292.7,0.0,0.0,1,3.0,3.068,3.0,0.0,5.49,4575.6,43.66499642090193,1.0,0.0,0.0
44.23850865,8.79,619.1700000000002,15.965,7.358699999999999,249.34,114.03,27.93,27244.25,255.75,1.03567,117.51,37.3811,11.0632,10.02224346016898,0.0,38.7955,46.34499999999999,1.0245,0.0,14.277,0.9735999999999999,2.07,55.94,278.67,0.0,0.0,1,3.0,3.068,6.0,0.0,7.11,7672.5,10.022243460168983,1.0,0.0,0.0
70.503471,11.85214746479956,401.0,7.6,7.78,249.19,156.57,7.1972,17276.0,224.0,0.862,91.0,29.69,5.12,21.88077515709303,0.0,45.03,60.01,1.38,0.0,4.1,0.19,4.0,26.0,305.0,0.0,0.0,1,4.0,4.026,4.0,0.0,6.02,6720.0,32.93056661142501,1.0,0.0,0.0
34.34862089999999,11.37,767.79,8.896,7.6322,241.52,83.49,6.54,8331.7,118.2999999999993,0.99027,113.72,35.9467,4.0404,33.04919453875605,0.0,41.141,58.1627,1.2535,0.0,11.985,0.4023,3.0,20.5,279.22,0.0,0.0,1,4.0,4.026,3.0,0.0,5.49,3549.0,33.049194538756055,1.0,0.0,0.0
45.97219,6.25,977.0,9.6,7.26,248.5,99.55,5.75,6326.91,93.09000000000015,1.562,124.0,38.77,5.5,41.21876069839096,0.0,46.18,46.77,0.97,0.0,4.8,0.37,4.0,42.0,297.0,0.0,1.0,1,3.0,3.068,4.0,0.0,6.02,2792.7,41.218760698390966,1.0,0.0,0.0
45.97219,6.25,977.0,9.6,7.26,248.5,99.55,5.88,6326.91,93.09000000000015,1.562,124.0,38.77,5.5,40.30746156730409,0.0,46.18,46.77,0.97,0.0,4.8,0.37,4.0,42.0,297.0,0.0,1.0,1,3.0,3.068,4.0,0.0,6.02,2792.7,40.307461567304095,1.0,0.0,0.0
39.485182,13.87,802.0,8.5,7.63,243.97,90.19,16.0,10780.0,220.0,0.984,119.0,35.61,3.25,13.50885826771654,0.0,43.78,57.0,1.27,0.0,12.7,0.41,3.0,15.0,279.0,0.0,0.0,1,3.0,3.068,3.0,0.0,5.49,6600.0,13.508858267716537,1.0,0.0,0.0
103.4418,7.66,479.0,26.9,7.45,243.54,231.0,7.0,5987.5,262.5,0.978,89.0,25.75,14.91,30.87739032620923,0.0,44.78,47.39,0.98,0.0,12.1,1.06,2.0,14.0,289.0,0.0,0.0,1,3.0,3.068,3.0,0.0,5.49,7875.0,30.877390326209227,1.0,0.0,0.0
20.06241168,6.93,657.52,15.323,7.3841,230.96,50.01,23.0986301369863,5236.0,264.0,1.04691,119.26,37.7467,9.7788,9.357339850962468,0.0,40.1168,47.2361,1.0105,0.0,14.29,0.9264,2.15,51.35,279.91,0.0,1.0,1,4.0,4.026,3.0,0.0,5.49,7920.0,9.357339850962468,1.0,0.0,0.0
36.61483,14.0,682.56,66.912,7.1136,243.97,73.85,10.45,10780.0,220.0,0.9446399999999999,476.16,23.21,8.82,14.73081415062352,0.0,49.58,195.84,5.0592,0.0,2.304,0.1152,4.8,49.92,564.48,0.0,0.0,1,6.0,6.065,2.0,0.0,3.91,6600.0,14.73081415062352,1.0,0.0,0.0
69.66273600000001,15.53604614126459,802.0,8.5,7.63,248.93,159.12,6.72,12301.908,58.09199999999873,0.984,119.0,35.61,3.25,32.16394825646795,0.0,43.78,57.0,1.27,0.0,12.7,0.41,3.0,15.0,279.0,0.0,0.0,1,3.0,3.068,3.0,0.0,5.49,1742.8,32.16394825646795,1.0,0.0,0.0
69.66273600000001,15.58,802.0,8.5,7.63,248.93,159.12,6.893150684931507,12301.908,58.09199999999873,0.984,119.0,35.61,3.25,31.35601442109085,0.0,43.78,57.0,1.27,0.0,12.7,0.41,3.0,15.0,279.0,0.0,0.0,1,3.0,3.068,3.0,0.0,5.49,1742.8,31.356014421090848,1.0,0.0,0.0
43.03647216,29.02,795.64,8.816,7.618399999999999,249.05,98.46,29.0,21723.7,76.29999999999927,0.98688,119.08,35.6602,3.4052,9.652457235948956,0.0,43.7096,56.5256,1.258,0.0,12.784,0.4344,2.96,16.64,279.04,0.0,2.0,1,3.0,3.068,6.0,0.0,7.11,2289.0,9.652457235948956,1.0,0.0,0.0
36.11202,9.29,463.83,3.583,7.244400000000001,249.5,99.4,29.0,29399.7,100.2999999999993,0.97736,85.85,35.15,4.22,9.652457235948956,0.0,36.33,51.7906,1.0401,0.0,3.688000000000001,0.1694,2.97,68.23,293.67,0.0,0.0,1,6.0,6.065,6.0,0.0,7.11,3009.0,9.652457235948956,1.0,0.0,0.0
19.34912558,21.08728024374298,461.72,6.391999999999999,7.4692,249.47,74.42,27.31,17100.24,99.7599999999984,0.9791,82.34,29.41480000000001,11.7148,7.914380530335577,0.0,25.9999,56.62589999999999,1.9388,0.0,3.39716,0.1109,4.0,42.56,263.63,0.0,2.0,1,6.0,6.065,3.0,0.0,5.49,2992.8,7.914380530335576,1.0,0.0,0.0
47.86238700000001,5.02,401.0,7.6,7.78,244.21,106.29,9.0,3822.0,78.0,0.862,91.0,29.69,5.12,24.01574803149606,0.0,45.03,60.01,1.38,0.0,4.1,0.19,4.0,26.0,305.0,0.0,1.0,1,3.0,3.068,3.0,0.0,5.49,2340.0,24.015748031496063,1.0,0.0,0.0
59.606211,11.13,401.0,7.6,7.78,248.34,132.37,26.0,16420.8,79.20000000000073,0.862,91.0,29.69,5.12,8.313143549364023,0.0,45.03,60.01,1.38,0.0,4.1,0.19,4.0,26.0,305.0,0.0,2.0,1,6.0,6.065,3.0,0.0,5.49,2376.0,8.313143549364023,1.0,0.0,0.0
48.75187616,11.87,487.76,7.736000000000001,7.3936,248.68,121.16,28.0,23000.48,199.5200000000004,1.0988,77.72,29.7452,6.7177,7.719347581552307,0.0,40.2376,55.6872,1.7204,0.0,2.677280000000001,0.1172,4.0,53.48,268.04,0.0,2.0,1,8.0,7.981,3.0,0.0,5.49,5985.6,7.719347581552307,1.0,0.0,0.0
48.75187616,28.67,487.76,7.736000000000001,7.3936,248.68,121.16,26.33,23000.48,199.5200000000004,1.0988,77.72,29.7452,6.7177,8.208952992155892,0.0,40.2376,55.6872,1.7204,0.0,2.677280000000001,0.1172,4.0,53.48,268.04,0.0,2.0,1,8.0,7.981,3.0,0.0,5.49,5985.6,8.20895299215589,1.0,0.0,0.0
59.907514,11.87,711.0,69.7,7.41,249.21,120.83,7.26,18236.24,163.7599999999984,0.984,496.0,23.21,8.82,32.64571267434545,0.0,49.58,204.0,5.27,0.0,2.4,0.12,5.0,52.0,588.0,0.0,0.0,1,6.0,6.065,4.0,0.0,6.02,4912.8,32.64571267434546,1.0,0.0,0.0
49.37610299999999,5.22,462.0,3.7,7.26,212.47,135.91,11.0,7133.995,416.0050000000001,0.974,86.0,35.15,4.22,21.546170365068,0.0,36.33,52.03,1.05,0.0,3.7,0.17,3.0,67.0,294.0,0.0,0.0,1,4.0,4.026,4.0,0.0,6.02,12489.0,21.546170365068004,1.0,0.0,0.0
37.973799,19.29,401.0,7.6,7.78,234.96,84.33,6.298630136986302,15235.74,64.26000000000022,0.862,91.0,29.69,5.12,34.3156730245605,0.0,45.03,60.01,0.97,0.0,4.1,0.19,4.0,26.0,305.0,0.0,0.0,1,4.0,4.026,3.0,0.0,5.49,1927.8,34.31567302456049,1.0,0.0,0.0
9.93219552,16.72351483692663,531.3199999999999,11.2,7.3048,245.48,24.88,26.67,6595.38,4.619999999999891,1.3444,69.4,31.5524,5.909599999999999,8.886684440035546,0.0,39.9204,54.4516,1.056,0.0,1.19984,0.154,4.0,74.24,289.88,0.0,2.0,1,6.0,6.065,4.0,0.0,6.02,138.6,8.886684440035546,1.0,0.0,0.0
22.785864,14.62324400816868,520.16,11.95,7.6266,248.57,81.32,7.38,11564.0,236.0,1.07226,74.17999999999999,38.31400000000001,8.564,29.28749759938544,0.0,28.02,66.32199999999999,1.111,0.0,6.116,0.3418,3.06,63.62,281.96,0.0,0.0,1,4.0,4.026,3.0,0.0,5.49,7080.0,29.287497599385443,1.0,0.0,0.0
22.785864,14.87921697821767,520.16,11.95,7.6266,248.57,81.32,7.38,11564.0,236.0,1.07226,74.17999999999999,38.31400000000001,8.564,29.28749759938544,0.0,28.02,66.32199999999999,1.111,0.0,6.116,0.3418,3.06,63.62,281.96,0.0,0.0,1,4.0,4.026,3.0,0.0,5.49,7080.0,29.287497599385443,1.0,0.0,0.0
37.149488,7.217,479.0,26.9,7.45,246.89,82.96,8.024657534246575,4446.0,54.0,0.978,89.0,25.75,14.91,29.5349518660799,0.0,44.78,47.39,0.98,0.0,12.1,1.06,2.0,14.0,289.0,0.0,3.0,1,3.0,3.068,4.0,0.0,6.02,1620.0,29.534951866079904,1.0,0.0,0.0
33.91670633016594,9.609,433.8508474447825,15.72847891902952,7.641015645425922,245.05,75.53,8.0,10556.854,223.1459999999988,0.9108551064563433,90.15767057833891,27.7191618210183,10.01708268330733,28.01020408163265,0.0,44.90494681605446,54.69490134931852,1.211534115667782,0.0,7.469317686644362,0.5564132984225744,3.15767057833891,20.94602347003346,298.2613646267113,0.0,1.0,1,4.0,4.026,3.0,0.0,5.49,6706.8,27.017716535433074,1.0,0.0,0.0
38.792914,12.289,479.0,26.9,7.45,249.02,86.63,8.761122518822724,8103.27,106.7299999999996,0.978,89.0,25.75,14.91,24.67055241141732,0.0,44.78,47.39,0.98,0.0,12.1,1.06,2.0,14.0,289.0,0.0,0.0,1,3.0,3.068,3.0,0.0,5.49,3201.9,24.670552411417326,1.0,0.0,0.0
38.792914,12.289,479.0,26.9,7.45,249.02,86.63,8.845995893223819,8103.27,106.7299999999996,0.978,89.0,25.75,14.91,24.43384949443994,0.0,44.78,47.39,0.98,0.0,12.1,1.06,2.0,14.0,289.0,0.0,0.0,1,3.0,3.068,3.0,0.0,5.49,3201.9,24.43384949443994,1.0,0.0,0.0
21.354774,6.687,462.0,3.7,7.26,242.81,58.78,9.052054794520547,2613.6,86.40000000000009,0.974,86.0,35.15,4.22,23.87764294293722,0.0,36.33,52.03,1.05,0.0,3.7,0.17,3.0,67.0,294.0,0.0,1.0,1,4.0,4.026,3.0,0.0,5.49,2592.0,23.87764294293722,1.0,0.0,0.0
45.867558,3.078,401.0,7.6,7.78,246.15,101.86,13.05681040383299,7095.6,204.3999999999996,0.862,91.0,29.69,5.12,16.5539458411691,0.0,45.03,60.01,1.38,0.0,4.1,0.19,4.0,26.0,305.0,0.0,1.0,1,6.0,6.065,3.0,0.0,5.49,6132.0,16.5539458411691,1.0,0.0,0.0
28.301355,10.70967875824191,401.0,7.6,7.78,239.07,62.85,8.933607118412047,14344.696,95.30399999999827,0.862,91.0,29.69,5.12,24.1942285370933,0.0,45.03,60.01,1.38,0.0,4.1,0.19,4.0,26.0,305.0,0.0,1.0,1,4.0,4.026,3.0,0.0,5.49,2859.1,24.1942285370933,1.0,0.0,0.0
28.301355,10.70967875824191,401.0,7.6,7.78,239.07,62.85,9.0,14344.696,95.30399999999827,0.862,91.0,29.69,5.12,24.01574803149606,0.0,45.03,60.01,1.38,0.0,4.1,0.19,4.0,26.0,305.0,0.0,1.0,1,4.0,4.026,3.0,0.0,5.49,2859.1,24.015748031496063,1.0,0.0,0.0
14.7452,4.195,659.0,116.2,7.52,246.82,77.2,29.07671232876712,9780.0,220.0,1.862,79.0,29.51,29.18,9.626991410771666,0.0,19.1,140.1,2.06,0.0,32.5,1.52,5.0,21.0,610.0,0.0,1.0,1,6.0,6.065,6.0,0.0,7.11,6600.0,9.626991410771668,1.0,0.0,0.0
24.29789,12.934,582.0,12.6,7.12,245.62,102.35,7.0,7448.0,152.0,1.532,61.0,37.45,8.41,30.87739032620923,0.0,23.74,52.29,0.93,0.0,0.072,0.14,4.0,93.0,284.0,0.0,1.0,1,3.0,3.068,3.0,0.0,5.49,4560.0,30.877390326209227,1.0,0.0,0.0
22.843719,3.012568732122476,401.0,7.6,7.78,247.66,50.73,12.86789869952088,8977.15,122.8500000000004,0.862,91.0,29.69,5.12,18.41853744345786,0.0,45.03,60.01,1.38,0.0,4.1,0.19,4.0,26.0,305.0,0.0,1.0,1,6.0,6.065,4.0,0.0,6.02,3685.5,18.41853744345786,1.0,0.0,0.0
,13.215,,,,245.93,145.52,10.63381245722108,16942.0,258.0,,,,,20.32589282094115,0.0,,,,,,,,,,,,1,4.0,4.026,3.0,,5.49,7740.0,20.325892820941156,1.0,0.0,0.0
40.89480968,5.592,531.3199999999999,11.2,7.3048,248.08,130.22,19.53182751540041,15456.48,143.5200000000004,1.3444,69.4,34.6564,7.2256,14.33154473752177,0.0,31.4044,54.4516,1.056,0.0,1.19984,0.154,4.0,74.24,289.88,0.0,1.0,1,6.0,6.065,6.0,0.0,7.11,4305.6,14.331544737521774,1.0,0.0,0.0
51.9354,9.651,643.0,16.4,7.34,246.8,129.0,9.749486652977414,6199.2,100.8000000000002,1.056,121.0,38.12,11.01,22.16955004676648,0.0,40.26,45.14,0.97,0.0,14.8,1.02,2.0,56.0,280.0,0.0,2.0,1,3.0,3.068,3.0,0.0,5.49,3024.0,22.169550046766478,1.0,0.0,0.0
,9.107,,,,247.77,116.55,11.24709103353867,9608.82,91.18000000000029,,,,,19.21756760383044,0.0,,,,,,,,,,,,1,4.0,4.026,3.0,,5.49,2735.4,19.21756760383044,1.0,0.0,0.0
49.130902,5.801452945278236,977.0,9.6,7.26,248.54,106.39,23.80013689253936,17461.05,238.9500000000007,1.562,124.0,38.77,5.5,9.081533155013854,0.0,46.18,46.77,0.97,0.0,4.8,0.37,4.0,42.0,297.0,0.0,1.0,1,6.0,6.065,3.0,0.0,5.49,7168.5,9.081533155013854,1.0,0.0,0.0
60.232128,4.009,401.0,7.6,7.78,240.16,133.76,12.41615331964408,2361.92,78.07999999999993,0.862,91.0,29.69,5.12,17.40810754499127,0.0,45.03,60.01,1.38,0.0,4.1,0.19,4.0,26.0,305.0,0.0,1.0,1,3.0,3.068,3.0,0.0,5.49,2342.4,17.408107544991275,1.0,0.0,0.0
60.232128,4.009,401.0,7.6,7.78,240.16,133.76,12.44079397672827,2361.92,78.07999999999993,0.862,91.0,29.69,5.12,17.37362845874459,0.0,45.03,60.01,1.38,0.0,4.1,0.19,4.0,26.0,305.0,0.0,1.0,1,3.0,3.068,3.0,0.0,5.49,2342.4,17.373628458744594,1.0,0.0,0.0
,3.942,,,,244.21,85.32,10.32717316906229,3822.0,78.0,,,,,14.90601594008066,0.0,,,,,,,,,,,,1,4.0,4.026,2.0,,3.91,2340.0,14.906015940080657,1.0,0.0,0.0
29.147919,4.595,401.0,7.6,7.78,248.39,64.73,26.66666666666667,12693.6,206.3999999999996,0.862,91.0,29.69,5.12,8.105314960629922,0.0,45.03,60.01,1.38,0.0,4.1,0.19,4.0,26.0,305.0,0.0,2.0,1,6.0,6.065,3.0,0.0,5.49,6192.0,8.10531496062992,1.0,0.0,0.0
13.70058,7.47,491.0,12.1,7.65,249.03,58.35,18.64,22102.32,97.68000000000029,1.041,71.0,38.2,9.33,12.71501470041567,0.0,23.48,67.57,1.12,0.0,6.2,0.34,3.0,65.0,281.0,0.0,1.0,1,6.0,6.065,4.0,0.0,6.02,2930.4,12.715014700415669,1.0,0.0,0.0
39.869562,2.628,401.0,7.6,7.78,247.46,88.54,25.84383561643835,11599.38,100.6200000000008,0.862,91.0,29.69,5.12,9.170770064215843,0.0,45.03,60.01,1.38,0.0,4.1,0.19,4.0,26.0,305.0,0.0,2.0,1,8.0,7.981,4.0,0.0,6.02,3018.6,9.170770064215844,1.0,0.0,0.0
47.3349906,16.371,464.9,4.54,7.298999999999999,249.8,131.22,31.0,24447.48,152.5200000000004,0.9807,84.5,35.211,4.3222,6.972313944627889,0.0,36.073,53.584,1.057,0.0,3.95,0.187,3.0,66.80000000000001,292.7,0.0,0.0,1,3.0,3.068,3.0,0.0,5.49,4575.6,6.9723139446278894,1.0,0.0,0.0
70.503471,13.381,401.0,7.6,7.78,249.19,156.57,10.41643835616438,17276.0,224.0,0.862,91.0,29.69,5.12,22.75325460698265,0.0,45.03,60.01,1.38,0.0,4.1,0.19,4.0,26.0,305.0,0.0,1.0,1,4.0,4.026,4.0,0.0,6.02,6720.0,22.753254606982658,1.0,0.0,0.0
34.34862089999999,8.15,767.79,8.896,7.6322,241.52,83.49,9.367123287671232,8331.7,118.2999999999993,0.99027,113.72,35.9467,4.0404,23.07450490888113,0.0,41.141,58.1627,1.2535,0.0,11.985,0.4023,3.0,20.5,279.22,0.0,1.0,1,4.0,4.026,3.0,0.0,5.49,3549.0,23.074504908881128,1.0,0.0,0.0
11.665836,2.658030030188281,582.0,12.6,7.12,239.7,49.14,4.673972602739726,3430.0,70.0,1.532,61.0,37.45,8.41,50.70801524955922,0.0,23.74,52.29,0.93,0.0,0.072,0.14,4.0,93.0,284.0,0.0,2.0,1,4.0,4.026,4.0,0.0,6.02,2100.0,50.708015249559224,1.0,0.0,0.0
58.251542,8.26,711.0,69.7,7.41,245.3,117.49,30.11362080766598,23133.24,266.7599999999984,0.984,496.0,23.21,8.82,7.870454221679423,0.0,49.58,204.0,5.27,0.0,2.4,0.12,5.0,52.0,588.0,0.0,1.0,1,6.0,6.065,4.0,0.0,6.02,8019.0,7.870454221679424,1.0,0.0,0.0
49.37610299999999,6.073,462.0,3.7,7.26,212.47,135.91,12.65982203969884,7133.995,416.0050000000001,0.974,86.0,35.15,4.22,18.72126426995068,0.0,36.33,52.03,1.05,0.0,3.7,0.17,3.0,67.0,294.0,0.0,1.0,1,4.0,4.026,4.0,0.0,6.02,12489.0,18.721264269950684,1.0,0.0,0.0
46.745643,2.672,401.0,7.6,7.78,248.31,103.81,32.85420944558521,27600.28,99.72000000000116,0.862,91.0,29.69,5.12,6.578813976377953,0.0,45.03,60.01,1.38,0.0,4.1,0.19,4.0,26.0,305.0,0.0,1.0,1,6.0,6.065,3.0,0.0,5.49,2991.6,6.578813976377954,1.0,0.0,0.0
42.116559,6.806,401.0,7.6,7.78,246.18,93.53,11.41409993155373,4417.28,62.72000000000025,0.862,91.0,29.69,5.12,13.48656563348147,0.0,45.03,60.01,1.38,0.0,4.1,0.19,4.0,26.0,305.0,0.0,1.0,1,3.0,3.068,2.0,0.0,3.91,1881.6,13.486565633481472,1.0,0.0,0.0
12.246936,3.804,977.0,9.6,7.26,239.58,26.52,4.793976728268309,2619.27,50.73000000000047,1.562,124.0,38.77,5.5,32.11050378411437,0.0,46.18,46.77,0.97,0.0,4.8,0.37,4.0,42.0,297.0,0.0,2.0,1,4.0,4.026,2.0,0.0,3.91,1521.9,32.11050378411437,1.0,0.0,0.0
16.3688448,8.215,458.84,5.675,7.4338,249.8,55.36,13.0,24447.48,152.5200000000004,0.9645199999999998,83.63,29.8922,9.926300000000001,18.23137492428831,0.0,29.568,55.7667,1.7768,0.0,3.542,0.1226,3.79,46.46,269.51,0.0,1.0,1,6.0,6.065,4.0,0.0,6.02,4575.6,18.23137492428831,1.0,0.0,0.0
12.864,0.974,534.0,10.556,6.609999999999999,243.07,64.0,13.0,2822.07,27.93000000000029,0.284,8.092,8.0,71.6,16.62628709872805,0.0,20.1,62.0,0.26,5.0,25.0,0.813,2.57,16.0,373.3,257.0,2.0,1,6.0,3.068,3.0,62.5,5.49,8.379000000000088e-10,16.626287098728046,1.0,0.0,0.0
13.668,7.77,534.0,10.556,6.61,247.0,68.0,8.974674880219029,5770.714010000001,36.58598999999958,0.284,8.092,8.0,71.6,24.08351669204864,0.0,20.1,62.0,0.26,5.0,25.0,0.813,2.57,16.0,373.3,257.0,3.0,1,3.0,3.068,3.0,62.5,5.49,1.097579699999987e-09,24.083516692048637,1.0,0.0,0.0
26.703,8.915,437.0,10.633,6.77,248.2,69.0,11.3,6637.917159999999,23.98284000000058,0.105,8.941,19.2,40.7,19.12758692774023,0.0,38.7,45.5,0.27,4.9,16.7,0.4320000000000001,2.04,68.0,306.7,204.0,3.0,1,3.0,3.068,3.0,41.8,5.49,7.194852000000174e-10,19.12758692774023,1.0,0.0,0.0
26.703,8.915,437.0,10.633,6.77,248.2,69.0,10.7,6637.917159999999,23.98284000000058,0.105,8.941,19.2,40.7,20.2001618956509,0.0,38.7,45.5,0.27,4.9,16.7,0.4320000000000001,2.04,68.0,306.7,204.0,3.0,1,3.0,3.068,3.0,41.8,5.49,7.194852000000174e-10,20.200161895650897,1.0,0.0,0.0
10.744,13.527,495.0,4.505,6.59,248.35,68.0,9.689253935660506,17369.87437,47.02563000000009,0.234,2.832,2.2,81.8,22.30736584247964,0.0,15.8,65.0,0.24,6.0,7.7,0.111,2.43,20.0,346.7,243.0,3.0,1,4.0,3.068,3.0,19.2,5.49,1.410768900000003e-09,22.307365842479637,1.0,0.0,0.0
9.796,3.489,495.0,4.505,6.59,242.46,62.0,15.6027397260274,10121.8149,83.6851000000006,0.234,2.832,2.2,81.8,13.85280637110879,0.0,15.8,65.0,0.24,6.0,7.7,0.111,2.43,20.0,346.7,243.0,2.0,1,6.0,3.068,3.0,19.2,5.49,2.5105530000000177e-09,13.85280637110879,1.0,0.0,0.0
8.374,0.105,495.0,4.505,6.59,100.11,53.0,11.09103353867214,80.22632,0.573679999999996,0.234,2.832,2.2,81.8,19.48797030771056,0.0,15.8,65.0,0.24,6.0,7.7,0.111,2.43,20.0,346.7,243.0,2.0,1,3.0,3.068,3.0,19.2,5.49,1.721039999999988e-11,19.487970307710555,1.0,0.0,0.0
17.16,4.601,430.0,6.185,7.2,243.76,44.0,11.9233401779603,13375.37028,78.02972000000045,0.014,9.036,7.9,52.60000000000001,18.12761600838931,0.0,39.0,49.1,0.34,6.4,10.5,0.301,1.97,32.0,301.7,197.0,2.0,1,6.0,3.068,3.0,26.3,5.49,2.340891600000014e-09,18.12761600838931,1.0,0.0,0.0
17.16,4.601,430.0,6.185,7.2,243.76,44.0,14.32169746748802,13375.37028,78.02972000000045,0.014,9.036,7.9,52.60000000000001,15.09190742048087,0.0,39.0,49.1,0.34,6.4,10.5,0.301,1.97,32.0,301.7,197.0,2.0,1,6.0,3.068,3.0,26.3,5.49,2.340891600000014e-09,15.091907420480872,1.0,0.0,0.0
40.95,7.69,566.0,9.491,6.53,167.88,78.0,6.0,5900.68997,37.41003000000001,0.194,11.269,26.5,19.9,25.65616797900263,0.0,52.5,76.6,0.32,7.7,16.6,0.448,2.69,28.0,396.7,269.0,3.0,1,3.0,2.067,2.0,41.4,3.91,1.1223009e-09,25.65616797900263,1.0,0.0,0.0
40.95,7.69,566.0,9.491,6.53,167.88,78.0,0.9,5900.68997,37.41003000000001,0.194,11.269,26.5,19.9,171.0411198600175,0.0,52.5,76.6,0.32,7.7,16.6,0.448,2.69,28.0,396.7,269.0,3.0,1,3.0,2.067,2.0,41.4,3.91,1.1223009e-09,171.0411198600175,1.0,0.0,0.0
17.766,4.538,492.0,4.739,6.61,244.14,63.0,9.3,5820.327679999999,28.07232000000022,0.16,3.178,8.1,63.0,25.48471763610194,0.0,28.2,61.5,0.23,6.8,8.3,0.133,2.5,18.0,343.3,249.0,2.0,1,4.0,3.068,4.0,21.6,6.02,8.421696000000065e-10,25.48471763610194,1.0,0.0,0.0
9.6,8.071,446.0,9.957,6.64,247.96,60.0,11.01111111111111,10327.96712,64.4328800000003,0.094,9.892,13.3,70.1,13.98015207735764,0.0,16.0,47.0,0.61,4.9,15.7,0.338,2.06,25.0,311.7,206.0,3.0,1,4.0,3.068,2.0,39.1,3.91,1.932986400000009e-09,13.980152077357639,1.0,0.0,0.0
7.0576,8.01,445.9999999999999,9.957,6.64,232.52,44.11,10.64109589041096,10327.96712,64.4328800000003,0.094,9.892,13.3,70.1,22.27288208438415,0.0,16.0,47.0,0.61,4.9,15.7,0.338,2.06,25.0,311.7,206.0,2.0,1,6.0,,4.0,39.1,6.02,1.932986400000009e-09,22.272882084384147,1.0,0.0,0.0
11.95392,5.641,436.08,9.213000000000001,6.688000000000001,244.27,44.0,7.550992470910336,7288.7484,126.0515999999998,0.21432,9.716,11.572,60.49999999999999,28.62428126052771,0.0,27.168,46.392,0.5428,5.508,14.388,0.29192,2.0376,19.56,305.3,203.76,3.0,1,4.0,3.068,3.0,35.42,5.49,3.781547999999994e-09,28.624281260527713,1.0,0.0,0.0
11.95392,5.641,436.08,9.213000000000001,6.688000000000001,244.27,44.0,8.0,7288.7484,126.0515999999998,0.21432,9.716,11.572,60.49999999999999,29.62598425196851,0.0,27.168,46.392,0.5428,5.508,14.388,0.29192,2.0376,19.56,305.3,203.76,3.0,1,4.0,3.068,4.0,35.42,6.02,3.781547999999994e-09,29.625984251968507,1.0,0.0,0.0
9.638,5.152,495.0,4.505,6.59,219.74,61.0,6.2,3707.0532,178.7467999999999,0.234,2.832,2.2,81.8,34.86156972313945,0.0,15.8,65.0,0.24,6.0,7.7,0.111,2.43,20.0,346.7,243.0,1.0,1,3.0,2.067,3.0,19.2,5.49,5.362403999999997e-09,34.861569723139446,1.0,0.0,0.0
11.016,0.439,624.0,22.749,6.85,174.34,54.0,2.0,275.809,56.49100000000004,0.109,9.102,78.4,0.0,108.0708661417323,0.0,20.4,72.2,0.21,2.8,30.6,0.521,2.79,24.0,436.7,279.0,2.0,1,3.0,3.068,3.0,76.4,5.49,1.694730000000001e-09,108.0708661417323,1.0,0.0,0.0
10.608,2.943,624.0,22.749,6.849999999999999,242.34,52.0,10.25325119780972,2155.9538,46.24619999999959,0.109,9.102,78.4,0.0,21.08031180681854,0.0,20.4,72.2,0.21,2.8,30.6,0.5209999999999999,2.79,24.0,436.7,279.0,2.0,1,3.0,2.067,3.0,76.4,5.49,1.387385999999988e-09,21.080311806818543,1.0,0.0,0.0
10.428,2.738,495.0,4.505000000000001,6.59,239.07,66.0,10.58726899383984,1803.208,245.8920000000001,0.234,2.832,2.2,81.80000000000001,20.41524895695252,0.0,15.8,65.0,0.24,6.0,7.700000000000001,0.111,2.43,20.0,346.7,243.0,1.0,1,3.0,2.067,3.0,19.2,5.49,7.3767600000000026e-09,20.415248956952524,1.0,0.0,0.0
10.586,4.882,495.0,4.505,6.59,248.72,67.0,3.975342465753425,14138.56608,98.23392000000058,0.234,2.832,2.2,81.8,70.41437618368,0.0,15.8,65.0,0.24,6.0,7.7,0.111,2.43,20.0,346.7,243.0,2.0,1,6.0,3.068,6.0,19.2,7.11,2.9470176000000166e-09,70.41437618368,1.0,0.0,0.0
12.166,6.118,495.0,4.505,6.59,244.46,77.0,4.410958904109589,17730.21664,128.5833600000005,0.234,2.832,2.2,81.8,53.73159876754536,0.0,15.8,65.0,0.24,6.0,7.7,0.111,2.43,20.0,346.7,243.0,3.0,1,6.0,3.068,4.0,19.2,6.02,3.857500800000016e-09,53.731598767545364,1.0,0.0,0.0
27.995,6.644,415.0,7.632,6.79,248.58,55.0,6.255989048596851,8472.1188,64.88119999999981,0.47,9.342,7.9,40.1,37.8849566670687,0.0,50.9,45.1,0.4,6.8,11.6,0.194,1.99,8.0,291.7,199.0,3.0,1,4.0,3.068,4.0,27.6,6.02,1.946435999999994e-09,37.8849566670687,1.0,0.0,0.0
21.45,2.857,598.0,3.666,6.76,231.36,50.0,4.668035592060233,3653.35091,28.34908999999971,0.151,25.372,13.2,42.7,32.97682822638372,0.0,42.9,98.3,0.26,5.3,8.1,0.038,2.91,98.0,418.3,291.0,2.0,1,4.0,3.068,2.0,20.2,3.91,8.504726999999911e-10,32.976828226383724,1.0,0.0,0.0
9.322000000000001,3.86,495.0,4.505,6.59,247.27,59.0,12.0,11216.66769,55.23230999999942,0.234,2.832,2.2,81.8,18.01181102362205,0.0,15.8,65.0,0.24,6.0,7.7,0.111,2.43,20.0,346.7,243.0,2.0,1,6.0,3.068,3.0,19.2,5.49,1.656969299999982e-09,18.01181102362205,1.0,0.0,0.0
22.396,3.752,415.0,7.632,6.79,244.17,44.0,6.816438356164384,4872.816,59.1840000000002,0.47,9.342,7.9,40.1,31.70889561232499,0.0,50.9,45.1,0.4,6.8,11.6,0.194,1.99,8.0,291.7,199.0,3.0,1,4.0,2.067,3.0,27.6,5.49,1.7755200000000059e-09,31.708895612324987,1.0,0.0,0.0
31.558,14.941,415.0,7.632,6.79,248.71,62.0,6.351813826146475,11028.55,133.9500000000007,0.47,9.342,7.9,40.1,34.02834815367907,0.0,50.9,45.1,0.4,6.8,11.6,0.194,1.99,8.0,291.7,199.0,1.0,1,3.0,3.068,3.0,27.6,5.49,4.018500000000022e-09,34.02834815367907,1.0,0.0,0.0
39.039,8.89822965897294,598.0,3.666,6.76,249.05,91.0,5.409993155373032,12036.29979,69.00020999999833,0.151,25.372,13.2,42.7,39.95231159743696,0.0,42.9,98.3,0.26,5.3,8.1,3.666,2.91,98.0,418.3,291.0,3.0,1,4.0,3.068,3.0,20.2,5.49,2.07000629999995e-09,39.95231159743697,1.0,0.0,0.0
26.0295,5.859359575261283,437.0,10.633,6.77,247.36,67.0,3.411362080766598,17928.89989,161.0001100000009,0.105,8.941,19.2,40.7,63.35936413847146,0.0,38.85,45.5,0.27,4.9,16.7,10.633,2.04,68.0,306.7,204.0,3.0,1,6.0,3.068,3.0,41.8,5.49,4.830003300000026e-09,63.35936413847146,1.0,0.0,0.0
26.0295,5.859359575261283,437.0,10.633,6.77,247.36,67.0,3.644079397672827,17928.89989,161.0001100000009,0.105,8.941,19.2,40.7,59.31312375397103,0.0,38.85,45.5,0.27,4.9,16.7,10.633,2.04,68.0,306.7,204.0,3.0,1,6.0,3.068,3.0,41.8,5.49,4.830003300000026e-09,59.31312375397102,1.0,0.0,0.0
10.24,7.136563512682098,446.0,9.957,6.64,188.31,64.0,3.816563997262149,9608.700390000002,99.99960999999894,0.094,9.892,13.3,70.1,56.63254499034107,0.0,16.0,47.0,0.61,4.9,15.7,9.957,2.06,25.0,311.7,206.0,3.0,1,4.0,3.068,3.0,39.1,5.49,2.9999882999999677e-09,56.63254499034106,1.0,0.0,0.0
21.44,10.9727411327533,446.0,9.957,6.64,247.47,134.0,4.866666666666666,14824.50025,102.9997500000009,0.094,9.892,13.3,70.1,44.4126847157804,0.0,16.0,47.0,0.61,4.9,15.7,9.957,2.06,25.0,311.7,206.0,3.0,1,4.0,3.068,3.0,39.1,5.49,3.089992500000026e-09,44.412684715780394,1.0,0.0,0.0
18.96,10.44284501944598,495.0,4.505,6.59,247.49,120.0,10.0,8151.0,99.0,0.234,2.832,2.2,81.8,21.61417322834646,0.0,15.8,65.0,0.24,6.0,7.7,4.505,2.43,20.0,346.7,243.0,3.0,1,3.0,3.068,3.0,19.2,5.49,2.97e-09,21.614173228346456,1.0,0.0,0.0
18.96,10.44284501944598,495.0,4.505,6.59,247.49,120.0,5.0,8151.0,99.0,0.234,2.832,2.2,81.8,43.22834645669292,0.0,15.8,65.0,0.24,6.0,7.7,4.505,2.43,20.0,346.7,243.0,3.0,1,3.0,3.068,3.0,19.2,5.49,2.97e-09,43.22834645669291,1.0,0.0,0.0
15.912,0.02940275634299998,624.0,22.749,6.85,90.72,78.0,8.908333333333333,32.0,8.0,0.109,9.102,78.4,0.0,26.60518698025235,0.0,20.4,72.2,0.21,2.8,30.6,22.749,2.79,24.0,436.7,279.0,2.0,1,4.0,2.067,4.0,76.4,6.02,2.4e-10,26.605186980252356,1.0,0.0,0.0
51.183,8.694216974948498,566.0,9.491,6.53,248.76,99.0,5.0,26740.10002,101.9999799999969,0.194,11.269,26.5,19.9,43.22834645669292,0.0,51.7,76.6,0.32,7.7,16.6,9.491,2.69,28.0,396.7,269.0,3.0,1,6.0,3.068,3.0,41.4,5.49,3.059999399999906e-09,43.22834645669291,1.0,0.0,0.0
17.202,4.232232748011417,492.0,4.739,6.61,244.04,61.0,14.62012320328542,5719.599840000001,38.0001599999996,0.16,3.178,8.1,63.0,14.78385163231001,0.0,28.2,61.5,0.23,6.8,8.3,4.739,2.5,18.0,343.3,249.0,2.0,1,4.0,3.068,3.0,21.6,5.49,1.1400047999999879e-09,14.783851632310007,1.0,0.0,0.0
14.28,4.095240786838011,624.0,22.749,6.85,240.34,70.0,3.129363449691992,3202.29994,33.00005999999985,0.109,9.102,78.4,0.0,69.06891313782629,0.0,20.4,72.2,0.21,2.8,30.6,22.749,2.79,24.0,436.7,279.0,3.0,1,3.0,3.068,3.0,76.4,5.49,9.900017999999955e-10,69.06891313782626,1.0,0.0,0.0
15.912,0.4177138007778393,624.0,22.749,6.85,174.68,78.0,1.632876712328767,280.005,49.995,0.109,9.102,78.4,0.0,132.3686783279607,0.0,20.4,72.2,0.21,2.8,30.6,22.749,2.79,24.0,436.7,279.0,2.0,1,3.0,3.068,3.0,76.4,5.49,1.4998500000000002e-09,132.3686783279607,1.0,0.0,0.0
8.345698652275555,2.580430238371342,2845.963808874723,737.4637412644873,6.776738974494045,242.04,46.75,6.0,13609.30547,185.9945299999991,0.3335234958153085,7.470002920052643,55.02486130646804,26.20188431358703,53.6745406824147,0.0,17.85176182304932,297.2837271868246,2.084620358534726,12.10845971134484,114.850179331848,737.4637412644873,2.708120030316874,17.10484465826308,1992.419423979393,270.8120030316875,2.0,1,8.0,,8.0,286.7884273647478,8.18,5.5798358999999735e-09,53.67454068241471,1.0,0.0,0.0
10.902,5.063197585185931,495.0,4.505,6.59,220.09,69.0,7.5,3860.0,140.0,0.234,2.832,2.2,81.8,28.81889763779528,0.0,15.8,65.0,0.24,6.0,7.7,4.505,2.43,20.0,346.7,243.0,3.0,1,3.0,2.067,3.0,19.2,5.49,4.1999999999999996e-09,28.818897637795274,1.0,0.0,0.0
10.2,2.909946232145985,624.0,22.749,6.85,242.71,50.0,13.16358658453114,2278.89957,20.00043000000005,0.109,9.102,78.4,0.0,16.4196688262345,0.0,20.4,72.2,0.21,2.8,30.6,22.749,2.79,24.0,436.7,279.0,2.0,1,3.0,2.067,3.0,76.4,5.49,6.000129000000015e-10,16.419668826234496,1.0,0.0,0.0
10.2,2.909946232145985,624.0,22.749,6.85,242.71,50.0,3.0,2278.89957,20.00043000000005,0.109,9.102,78.4,0.0,51.31233595800526,0.0,20.4,72.2,0.21,2.8,30.6,22.749,2.79,24.0,436.7,279.0,2.0,1,3.0,2.067,2.0,76.4,3.91,6.000129000000015e-10,51.31233595800526,1.0,0.0,0.0
11.534,5.612157366966078,495.0,4.505,6.59,248.94,73.0,3.972621492128679,17151.70033,174.9996700000011,0.234,2.832,2.2,81.8,59.66032114696896,0.0,15.8,65.0,0.24,6.0,7.7,4.505,2.43,20.0,346.7,243.0,3.0,1,6.0,3.068,4.0,19.2,6.02,5.249990100000032e-09,59.66032114696897,1.0,0.0,0.0
12.798,6.193918224302314,495.0,4.505,6.59,240.46,81.0,3.23013698630137,19013.80004,108.9999599999974,0.234,2.832,2.2,81.8,73.37393894465481,0.0,15.8,65.0,0.24,6.0,7.7,4.505,2.43,20.0,346.7,243.0,3.0,1,6.0,3.068,4.0,19.2,6.02,3.269998799999921e-09,73.37393894465482,1.0,0.0,0.0
9.48,7.21705355817106,495.0,4.505,6.59,248.15,60.0,9.880903490759753,9764.199900000001,54.00009999999929,0.234,2.832,2.2,81.8,21.87469318828913,0.0,15.8,65.0,0.24,6.0,7.7,4.505,2.43,20.0,346.7,243.0,3.0,1,4.0,3.068,3.0,19.2,5.49,1.620002999999979e-09,21.874693188289122,1.0,0.0,0.0
22.932,5.191958959181266,437.0,10.633,6.77,247.34,78.0,5.828884325804244,15920.40008,108.9999200000002,0.105,8.941,19.2,40.7,37.0811497024591,0.0,29.4,45.5,0.27,4.9,16.7,10.633,2.04,68.0,306.7,204.0,3.0,1,6.0,3.068,3.0,41.8,5.49,3.269997600000006e-09,37.0811497024591,1.0,0.0,0.0
11.04,3.838676854360362,446.0,9.957,6.64,244.93,69.0,8.761122518822724,5128.2004,93.9996000000001,0.094,9.892,13.3,70.1,24.67055241141732,0.0,16.0,47.0,0.61,4.9,15.7,9.957,2.06,25.0,311.7,206.0,3.0,1,4.0,3.068,3.0,39.1,5.49,2.819988000000003e-09,24.670552411417326,1.0,0.0,0.0
31.746,5.442937404074876,598.0,3.666,6.76,247.5,74.0,5.0,4128.0,172.0,0.151,25.372,13.2,42.7,43.22834645669292,0.0,42.9,98.3,0.26,5.3,8.1,3.666,2.91,98.0,418.3,291.0,1.0,1,3.0,3.068,3.0,20.2,5.49,5.1599999999999996e-09,43.22834645669291,1.0,0.0,0.0
19.958,4.90048389279695,598.0,3.666,6.76,240.26,68.0,17.82777777777778,6602.699680000001,64.00031999999919,0.151,25.372,13.2,42.7,13.29430268707842,0.0,29.35,98.3,0.26,5.3,8.1,3.666,2.91,98.0,418.3,291.0,3.0,1,4.0,3.068,4.0,20.2,6.02,1.920009599999976e-09,13.294302687078417,1.0,0.0,0.0
29.66502000000001,6.906729937870521,415.0,7.632,6.79,248.19,66.0,3.94798083504449,21178.5002,144.9998000000014,0.47,9.342,7.9,40.1,54.74741173130058,0.0,44.947,45.1,0.4,6.8,11.6,7.632,1.99,8.0,291.7,199.0,3.0,1,6.0,3.068,3.0,27.6,5.49,4.349994000000043e-09,54.74741173130059,1.0,0.0,0.0
5.074000000000001,6.536930722447782,452.0,4.6,6.76,236.25,43.0,17.35616438356164,20070.8001,110.9998999999989,3.93,5.31,19.7,52.2,16.12805995935591,0.0,11.8,53.7,0.1,4.14,11.6,0.15,203.0,77.0,266.0,203.0,1.0,1,6.0,,6.0,30.6,7.11,6.467964172999936e-09,16.128059959355912,1.0,0.0,0.0
1.3396,7.677682107923252,460.0,9.74,6.74,250.0,68.0,8.0,23639.70001,63.99998999999661,0.22,7.55,3.64,30.5,27.01771653543307,0.0,1.97,41.4,0.1,4.0,16.4,0.15,189.0,31.0,265.0,189.0,1.0,1,6.0,3.068,3.0,42.9,5.49,3.729279417299803e-09,27.017716535433074,1.0,0.0,0.0
1.3396,7.677682107923252,460.0,9.74,6.74,250.0,68.0,8.0,23639.70001,63.99998999999661,0.22,7.55,3.64,30.5,34.99015748031496,0.0,1.97,41.4,0.1,4.0,16.4,0.15,189.0,31.0,265.0,189.0,1.0,1,6.0,3.068,6.0,42.9,7.11,3.729279417299803e-09,34.99015748031496,1.0,0.0,0.0
7.249400000000001,7.770236174105591,455.4400000000001,4.6976,6.76,250.0,67.0,7.0,6076.60014,61.9998599999999,4.519600000000001,5.285200000000001,18.02,50.408,30.87739032620923,0.0,10.82,54.532,0.1,4.064,11.824,0.15712,204.28,89.72,267.92,204.28,0.0,1,3.0,3.068,3.0,31.296,5.49,3.613351840799994e-09,30.877390326209227,1.0,0.0,0.0
7.05,3.578609474506527,609.96,24.524,6.9424,238.38,50.0,6.0,4831.400159999999,36.9998400000004,11.636,5.000000000000001,6.72,69.1,46.65354330708661,0.0,14.1,82.316,0.1,3.0208,11.28,0.15,262.04,227.12,351.08,262.04,0.0,1,4.0,,6.0,29.884,7.11,2.155980676800024e-09,46.65354330708662,1.0,0.0,0.0
9.165,8.401214986447657,529.0,27.1,6.97,190.0,65.0,36.0,25854.5,83.0,4.0,5.0,6.72,69.1,7.775590551181103,0.0,14.1,68.7,0.1,4.64,9.9,0.15,205.0,79.0,306.0,205.0,1.0,1,6.0,,6.0,27.4,7.11,4.837239999999999e-09,7.775590551181103,1.0,0.0,0.0
9.165,8.401214986447657,529.0,27.1,6.97,190.0,65.0,35.0,25854.5,83.0,4.0,5.0,6.72,69.1,7.997750281214849,0.0,14.1,68.7,0.1,4.64,9.9,0.15,205.0,79.0,306.0,205.0,1.0,1,6.0,,6.0,27.4,7.11,4.837239999999999e-09,7.997750281214848,1.0,0.0,0.0
11.844,5.758269678499052,529.0,27.1,6.97,250.0,84.0,5.1,17745.79996,32.00003999999899,4.0,5.0,6.72,69.1,46.4721321599506,0.0,14.1,68.7,0.1,4.64,9.9,0.15,205.0,79.0,306.0,205.0,1.0,1,6.0,3.068,4.0,27.4,6.02,1.864962331199941e-09,46.4721321599506,1.0,0.0,0.0
8.848,2.480966816741106,1130.0,185.0,7.02,250.0,56.0,3.22,1911.0,49.0,5.14,5.0,7.66,65.3,47.80652418447694,0.0,15.8,133.0,0.1,12.0,53.3,0.9119999999999999,237.0,148.0,641.0,237.0,1.0,1,3.0,3.068,2.0,136.0,3.91,2.85572e-09,47.80652418447694,1.0,0.0,0.0
8.374,0.5196662115534466,1130.0,185.0,7.02,215.69,53.0,6.0,2711.1996,67.00040000000001,5.14,5.0,7.66,65.3,53.6745406824147,0.0,15.8,133.0,0.1,12.0,53.3,0.9119999999999999,237.0,148.0,641.0,237.0,1.0,1,8.0,,8.0,136.0,8.18,3.9046033080000005e-09,53.67454068241471,1.0,0.0,0.0
20.886,16.63093405650936,452.0,4.6,6.76,200.0,177.0,4.4,22444.0,181.0,3.93,5.31,19.7,52.2,53.86542591267001,0.0,11.8,53.7,0.1,4.14,11.6,0.15,203.0,77.0,266.0,203.0,0.0,1,4.0,,4.0,30.6,6.02,1.054687e-08,53.865425912670005,1.0,0.0,0.0
5.192,7.328288735166391,452.0,4.6,6.76,177.65,44.0,4.4,22444.0,181.0,3.93,5.31,19.7,52.2,63.6184681460272,0.0,11.8,53.7,0.1,4.14,11.6,0.15,203.0,77.0,266.0,203.0,1.0,1,6.0,,6.0,30.6,7.11,1.054687e-08,63.6184681460272,1.0,0.0,0.0
5.192,7.328288735166391,452.0,4.6,6.76,177.65,44.0,6.13972602739726,22444.0,181.0,3.93,5.31,19.7,52.2,45.59181608323056,0.0,11.8,53.7,0.1,4.14,11.6,0.15,203.0,77.0,266.0,203.0,1.0,1,6.0,,6.0,30.6,7.11,1.054687e-08,45.59181608323056,1.0,0.0,0.0
0.08562927999999999,5.094615591551607,405.78,25.952,6.957699999999999,246.47,2.42,8.0,6912.77992,18.02008000000032,7.403,5.0,4.071400000000001,68.936,29.62598425196851,0.0,3.5384,74.768,0.1,3.918399999999999,10.4084,0.15,274.67,156.22,495.42,230.42,2.0,1,4.0,3.068,4.0,125.636,6.02,1.2614e-09,29.625984251968507,1.0,0.0,0.0
2.0291,8.733311978278204,460.0,9.74,6.74,250.0,103.0,8.147945205479452,26846.85996,115.9400400000022,0.22,7.55,3.63,30.5,34.35482846083379,0.0,1.97,41.4,0.1,4.0,16.4,0.15,189.0,31.0,265.0,189.0,2.0,1,6.0,3.068,6.0,42.9,7.11,8.115799999999999e-09,34.35482846083379,1.0,0.0,0.0
5.50710985597289,14.28655152332487,456.2054110460545,4.865862812213773,6.901547824561693,216.04,52.0,10.0,43895.13998,212.4600199999992,7.320933376210183,5.0,8.70650098842135,59.31451567353855,27.99212598425197,0.0,10.59059587687094,62.84179711500718,0.1,4.117924627682211,12.25057007147059,0.1923416430148493,198.0299519167862,151.5955564650645,267.9814495126255,198.0299519167862,2.0,1,6.0,3.068,6.0,32.79928509420373,7.11,1.48722e-08,27.992125984251967,1.0,0.0,0.0
5.50710985597289,14.28655152332487,456.2054110460545,4.865862812213773,6.901547824561693,216.04,52.0,11.0,43895.13998,212.4600199999992,7.320933376210183,5.0,8.70650098842135,59.31451567353855,25.44738725841088,0.0,10.59059587687094,62.84179711500718,0.1,4.117924627682211,12.25057007147059,0.1923416430148493,198.0299519167862,151.5955564650645,267.9814495126255,198.0299519167862,2.0,1,6.0,3.068,6.0,32.79928509420373,7.11,1.48722e-08,25.44738725841088,1.0,0.0,0.0
6.626999999999999,10.95443791692979,588.36,24.524,6.9424,246.11,47.0,8.854209445585216,14844.47986,58.12014000000022,11.636,5.000000000000001,6.72,69.1,26.76781879537785,0.0,14.1,82.316,0.1,3.0208,11.0408,0.15,268.04,228.64,374.04,262.04,2.0,1,4.0,3.068,4.0,247.832,6.02,4.0684e-09,26.767818795377853,1.0,0.0,0.0
14.805,8.893157745827578,259.0,27.1,6.97,250.0,105.0,7.994524298425736,27368.43984,87.86015999999947,4.0,5.0,6.72,69.1,27.03622182073131,0.0,14.1,68.7,0.1,4.64,9.9,0.15,280.0,98.0,593.0,205.0,2.0,1,6.0,3.068,3.0,27.4,5.49,6.1502e-09,27.036221820731313,1.0,0.0,0.0
10.56,0.8186305833926868,629.0,14.8,7.25,193.0,80.0,11.0,2468.25884,59.14116000000022,4.23,5.0,2.16,69.8,19.64924838940587,0.0,13.2,99.5,0.1,5.68,26.4,0.709,272.0,94.0,364.0,242.0,2.0,1,6.0,3.068,3.0,71.9,5.49,4.1398e-09,19.649248389405873,1.0,0.0,0.0
6.204,7.357965310731824,259.0,27.1,6.97,250.0,44.0,5.0,5736.169720000001,76.73027999999928,4.0,5.0,6.72,69.1,43.22834645669292,0.0,14.1,68.7,0.1,4.64,9.9,0.15,280.0,98.0,593.0,205.0,2.0,1,3.0,3.068,3.0,27.4,5.49,5.3711e-09,43.22834645669291,1.0,0.0,0.0
